Repository: standardgalactic/codex

## Codex Singularis

File: latent-space/Schlesinger M. Aluminum Recycling 2ed 2013.txt (part 3 of 16)
100
Primary metal (%)
Recycled metal (%)
Total metal production
Rombach, G., Future availability of aluminium scrap, in Light Metals 2002, Schneider, W., 
Ed., TMS-AIME, Warrendale, PA, 2002, p. 1011.
Sakurai, T., The latest trends in aluminum alloy sheets for automotive body panels, Kobelco 
Technol. Rev., (28), 22, 2008. http://www.kobelco.co.jp/english/ktr/pdf/ktr_28/022-028.pdf.
Skillingberg, M. and Green, J., Aluminum applications in the rail industry, Light Metal Age, 
65(10), 8, 2007. http://www.aluminum.org/Content/NavigationMenu/TheIndustry/
SheetPlate/Aluminum_Applications_in_the_Rail_Industry.pdf.
Southwire, Aluminum building wire 40 years later, October 11, 2012. http://www.southwire.
com/commercial/AluminumBuildingWireHistory.htm.
Tessieri, M.B. and Ng, G.K., Forecast of aluminum usage in the automotive market and sub­
sequent impact on the recycling infrastructure, in Third International Symposium on 
Recycling of Metals and Engineered Materials, Queneau, P.B. and Peterson, R.D., Eds., 
TMS-AIME, Warrendale, PA, 1995, p. 713.
Woehlke, J., Aluminum UBC's & evermore recycling, presented at 2011 BIR Autumn Round-
Table Sessions, Munich, Germany, October 24, 2011. http://webmail.bir.org/birweb/
assets/private/presentations/Munich2011/NonFerrousWoehlke.pdf.
Zapp, P., Rombach, G., and Kuckshinrichs, W., The future of automotive aluminium, in Light 
Metals 2002, Schneider, W., Ed., TMS-AIME, Warrendale, PA, 2002, p. 1003.


29
3 Scrap Collection
MATERIALS LIFE CYCLE (HENSTOCK, 1996)
Figure 3.1 illustrates the life cycle in which raw materials are processed to generate 
consumer products and then disposed of after the life of those products ends. In the 
case of aluminum, the raw materials are the bauxite ore from which the metal is 
generated, the petroleum coke used to produce anodes and cathodes, and the other 
chemicals used in the Bayer process and the electrolytic cells. Primary production 
is the process by which aluminum is extracted from the bauxite, electrowon from a 
molten salt electrolyte, reﬁned and cast into ingot or billet, and shipped to customers. 
The engineering materials generated by this process include pure aluminum and the 
alloys described in Chapter 2. Manufacturing is the process by which the ingot or 
billet is transformed into consumer products; as mentioned in Chapter 2, most alu­
minum placed in service is classiﬁed either as cast or wrought product. The types of 
products made from aluminum, and their usage patterns, have signiﬁcant impacts on 
recycling technology and will be discussed in greater detail.
The scrap streams in Figure 3.1 are numbered according to their classiﬁcation. 
Stream (1) is better known as in-house, home, or run-around scrap. In-house scrap 
consists of pure aluminum metal or alloy with a known composition, without any 
coatings or attachments. Ingot and billet croppings are the most common sources 
of in-house scrap, along with edge trimmings from sheet and plate. Because it is 
unadulterated, in-house scrap can be directly recycled simply by putting it back into 
the melting furnace. As a result, it is usually not included in recycling statistics. It 
is generated in both primary and secondary production plants. In addition, directly 
recycled manufacturing scrap (stream 2a) can be considered in-house scrap as well. 
Examples include casting gates and runners, skeletons from stamping operations, 
and croppings from extrusions. In-house scrap can usually be recycled directly back 
into the same alloy composition in which it was produced in the ﬁrst place. This is a 
good example of closed-loop recycling.
Streams (2), (2ʹ), and (in some cases) (2a) are known as new, prompt industrial, 
or internal arising scrap. Every manufacturing operation generates at least some 
new scrap, and some generate considerable amounts. Primary production, second­
ary production, and some manufacturing facilities also generate dross, which can 
be considered a form of new scrap as well. Table 3.1 lists the average percent of 
the input aluminum turned into scrap by manufacturing operations in different 
industrial sectors (Bruggink and Martchek, 2004). The values range from as little 
as 10% in foil production to 60% in airplane production. If the metal or alloy has 
not been adulterated, it can sometimes be recycled directly within the generating 
facility (stream 2a). Otherwise, it must be processed to a purity and form suitable 
for recycling and returned to a metal production facility. Open-loop recycling of 
this sort is the role of the secondary materials industries in Figure 3.1. The upgraded 

30
Aluminum Recycling
scrap produced by the secondary materials industries is purchased by both primary 
(stream 2) and secondary (stream 2ʹ) production facilities. In recent years, primary 
producers in industrialized countries have become more active in scrap purchasing.
Finally, streams (3), (3ʹ), and (3a) are collectively known as old, obsolete, post­
consumer, or external arising scrap. As the name suggests, old scrap consists of 
consumer products that have been discarded or taken out of service. The amount of 
old scrap available depends on several variables:
•	 Urbanization: In order for old scrap to be economically collected, it must be 
present in large enough amounts to justify the effort. As a result, the pres­
ence of abandoned cars, appliances, cans and bottles, etc., is much more 
apparent in rural areas.
•	 Ease of recycling: Large bulky items such as castings or extrusions are 
much more easily recycled than thin, heavily adulterated items such as alu­
minum foil and wiring. As a result, the former is more likely to be recycled. 
Table 3.2 shows the product life and recycling rate in the United States 
for aluminum products in various sectors (Bruggink and Martchek, 2004). 
Raw materials
Secondary
production
(2΄)
(3΄)
Secondary
materials
industries
(2a)
(3a)
(3)
(2)
(1)
Primary
production
Engineering materials
Manufacturing
Secondary
materials
industries
Products
Use
Obsolete products
Discard
FIGURE 3.1  The materials life cycle.

31
Scrap Collection
The higher recycling rates are associated with transportation products, for 
which a well-developed recycling infrastructure exists.
•	 Concentration: Aluminum cans require more processing to recycle, but the 
percentage of aluminum in them is above 90%. The extrusions and alumi­
num conduit in building debris are easier to remelt, but the concentration 
of aluminum in the debris is about 0.01%. As a result, the recycling rate for 
aluminum cans is much higher than for aluminum from construction debris.
•	 Legislation: European Union regulations require the recycling of construc­
tion debris. As a result, the recycling rate for aluminum from buildings in 
Europe is 80% or higher (EAA, 2004), rather than the 15% US rate cited in 
Table 3.2 (Bruggink and Martchek, 2004). Providing a subsidy or other eco­
nomic incentive also increases recycling rates, as demonstrated in Taiwan 
and the Netherlands (Lee, 1997; van Schaik et al., 2001).
•	 Industrial involvement: When industry deliberately acquires obsolete items 
of its own manufacture, the recycle rate goes up. Power and telecommu­
nications ﬁrms have long collected scrap cable as they laid replacements. 
Can producers have constructed several facilities speciﬁcally for recycling 
UBCs (Woehlke, 2011) and now deliberately seek supplies of discarded cans 
(Miller, 2012). Other types of industries (car dealers, computer makers) are 
now required to take back their obsolete products (Muchová and Eder, 2010; 
Seebacher et al., 2006). (This is another reason why ­transportation sector 
recycle rates are high.) Lack of industry involvement in recovering obsolete 
items (e.g., white goods, the consumer durables in Table 3.2) results in a 
lower recycling rate.
TABLE 3.1
Fabricator Recovery from Scrap by Market Sector
Market
Recovery (%)
Building and construction
80
Transportation—aerospace
40
Transportation—auto and light truck
75
Transportation—trucks, buses, and trailers
75
Transportation—rail
75
Transportation—other
75
Consumer durables
80
Electrical
90
Machinery and equipment
85
Containers and packaging—foil
90
Containers and packaging—other
75
Other
75
Source:	 Bruggink, P.R., in 4th International Symposium on 
Recycling of Metals and Engineered Material, Stewart, 
D.L., Stephens, R., and Daley, J.C., Eds., TMS-AIME, 
Warrendale, PA, 2000. With permission.

32
Aluminum Recycling
Obsolete aluminum products that are not recycled are landﬁlled, lost, or dissipated. A 
dissipative use of aluminum is one that destroys its value as a potentially recyclable mate­
rial. The best example is the use of aluminum as a deoxidant in molten steel. Low-grade 
aluminum scrap added to the steel reacts with dissolved oxygen, resulting in deoxidized 
steel and aluminum oxide dissolved in the slag. The value of the steel is increased, but the 
value of the aluminum is destroyed. Other dissipative uses include the use of aluminum 
as an alloying agent in bronzes and zinc die-casting alloys and the use of aluminum as 
a reducing agent in the metallothermic production of refractory metals and ferroalloys. 
The fraction of aluminum used in dissipative purposes is a very small one, however.
SCRAP COLLECTION PRACTICE
NEW SCRAP
The traditional approach to collecting new scrap involves three parties—the dealer, 
the broker, and the processor (Aluminum Association, 1998).
TABLE 3.2
Product Life and Recycling Effectiveness for Market Types of 
Aluminum Scrap
Market
Average Product 
Life (Year)
Estimated 
Recycle Rate (%)
Estimated Metal 
Recovery (%)
Building and 
construction
40
15
85
Transportation—
aerospace
30
30
90
Transportation—auto 
and light truck
13
80
90
Transportation—trucks, 
buses, and trailers
20
70
90
Transportation—rail
30
70
90
Transportation—other
20
70
90
Consumer durables
15
20
90
Electrical
35
10
90
Machinery and 
equipment
25
15
90
Containers and 
packaging—foil
1
2
80
Containers and 
packaging—other
1
25-60
90
Other
15
20
90
Source:	 Bruggink, P.R., in 4th International Symposium on Recycling of Metals and 
Engineered Material, Stewart, D.L., Stephens, R., and Daley, J.C., Eds., 
TMS-AIME, Warrendale, PA, 2000. With permission.

33
Scrap Collection
The scrap dealer is the primary acquirer of metal scrap from industrial sources 
(Minter, 2010). This involves entering into a contract to purchase the scrap, physi­
cally taking it to a central collection facility (better known as a salvage yard, scrap 
yard, or junkyard), and then reselling it to a broker or processor. The contract can 
be arranged either by direct negotiation with the generator or it can be the result of 
competitive bidding. Several means of transport can be used, but the relatively small 
amounts of scrap generated by most sources means that trucking is the most com­
mon method.
The broker purchases scrap from several traders (Gianotti, 2012; Minter, 2007, 
2008b, 2010) and sells it in large lots to processors (Logue, 2009). By purchasing 
from several traders, the broker can act as a supermarket, offering customers differ­
ent grades of scrap at different prices. This allows the broker to sell to each processor 
the type of scrap that best suits the particular processor's operation.
The processor converts scrap to a form that can be sold to a smelting or remelting 
facility (Minter, 2008a, 2011). Tasks that a processor may perform include
•	 Sorting the scrap to separate one metal from another or to separate different 
grades of crap from each other
•	 Shearing and/or shredding the scrap to liberate the aluminum from attach­
ments and reducing it to a size convenient for transportation and further 
processing
•	 Cleaning the scrap to remove dirt and other extraneous material
•	 Baling or briquetting the scrap to make subsequent transport easier
•	 Simple melting (e.g., sweat melting) to separate aluminum in the scrap from 
attached iron and converting the scrap to ingot for shipping
In practice, these three roles are often not distinct from one another. Dealers fre­
quently perform some processing and often sell their scrap directly to processors or 
smelters, bypassing the broker. Processors often negotiate directly with large scrap 
generators for scrap, eliminating the need for a dealer or a broker. This process of 
vertical integration has accelerated in the past 20 years.
A second change in new scrap collection and disposition involves the relation­
ship between generator and processor. Increasingly, large generators of scrap 
deal directly with processors (Douglas, 2012; Gianotti, 2012), signing long-term 
contracts to supply all their scrap to the processors. The processors then sort 
and remelt the scrap, returning the secondary metal to the original generator. 
This eliminates the trader and broker and in some cases the scrap yard as well. 
In several cases, the scrap processors have set up operations adjacent to or on 
the generator's property, resulting in a dedicated recycling facility. This reduces 
costs and also improves the potential for closed-loop recycling, since the alloy 
content of the scrap sent to the dedicated recycling facility is known and can be 
easily segregated.
A third major change in scrap dealing and processing concerns the structure of 
the industry (Seabrook, 2008). Scrap dealers often began as small ­family-owned 
businesses, acquiring most of their scrap from the immediate region. However, bet­
ter communications (in particular the Internet) have made it possible in recent years 

34
Aluminum Recycling
for dealers and processors to seek out scrap supplies from a much broader region 
(Gianotti, 2012), resulting in increased competition and decreased proﬁt margins 
for smaller operations. In addition, small operations face increasing regulatory and 
environmental costs. Scrap yards located in urban areas are often targeted for clo­
sure under zoning laws (Gordon, 2012; Meyer, 2005), and the noise and dust that 
scrap processing generates are increasingly unacceptable. As a result, consolidation 
in the scrap trading and processing industry has been an ongoing trend. The family-
owned scrap businesses have been sold to or merged with large public corporations 
that operate on a national or even global scale. Such large corporations can effec­
tively ﬁll the roles of trader, broker, and processor by themselves.
OLD SCRAP
As mentioned earlier, the sources of old scrap can be divided into the main use sec­
tors of aluminum—transportation, buildings, packaging, wire and cable, and other.
Transportation: The collection of automotive scrap varies in different parts of the 
world. In general, end-of-life vehicles are obtained by one of four agents (Kumar and 
Sutherland, 2008; Woodyard, 1999):
•	 Automobile dealers, who obtain the old vehicles when customers trade 
them in for newer ones
•	 Repair shops, who receive the remains of vehicles that have been irrepara­
bly damaged by accident
•	 Highway authorities, who recover cars that have been abandoned by the 
roadside
•	 Salvage yard operators, who occasionally purchase vehicles directly from 
their owners (Paul, 2007)
The relative importance of these four in collecting depends on location, the 
perceived value of the car as scrap, and the regulatory environment. In rural envi­
ronments, salvage yards are not as convenient to car owners, and the distance of 
the salvage yards from markets for the car or its parts make it less valuable. As 
a result, abandonment of obsolete vehicles is a more attractive option to owners 
(Gesing, 2005), and highway departments play a larger role in collection. In urban 
environments, salvage yards are more accessible, and the parts of the car are more 
valuable. This results in fewer abandonments and more recovery of obsolete vehi­
cles by dealers and salvage yards.
The composition of automobiles has also impacted the pattern of obsolete auto­
mobile collection. As the amount of aluminum and magnesium in cars has increased 
(see Chapter 2), their value to the recycling industry has increased as well. (The 
inclusion of catalytic converters with small but valuable amounts of platinum-group 
metals has also encouraged collection.) This makes it more likely that obsolete auto­
mobiles will be returned for recycling through proper channels, rather than simply 
being abandoned. Approximately 95% of all passenger vehicles sold in the United 
States are now recovered for recycling (Kumar and Sutherland, 2008). The percent­
ages recovered in Europe and Japan are similar.

35
Scrap Collection
Once collected, most obsolete vehicles are ultimately sold or given to salvage 
yards. About 6,000 of these exist in the United States and 16,000 in Europe, usually 
run as small family operations (EAA, 2002; Kumar and Sutherland, 2008; Nakajima 
and Vanderburg, 2005). The salvage yards perform the ﬁrst steps in the recycling 
process. These include removing hazardous or environmentally difﬁcult materials 
from the car, including ﬂuids, glass, air bags, and mercury switches (Gesing, 2005; 
Paul, 2007). This is followed by dismantling those parts of the car that need to be 
recycled separately; these typically include the battery, copper radiators, catalytic 
converter, tires and wheels, and the gasoline tanks. About 15% of the aluminum in 
the vehicle is recovered during the dismantling phase. Salvage yards also remove 
parts that can be reused as replacement parts for other vehicles being repaired. These 
can include engines, transmissions, doors, bumpers, headlamps, fenders, and several 
other parts. This type of dismantling is done automatically in urban salvage yards 
and on a more haphazard basis in rural yards. Some salvage yards have begun to 
move upstream and have installed their own shredders (see Chapter 5), creating a 
more vertically integrated operation (Taylor, 2012).
As Table 3.2 shows (Bruggink and Martchek, 2004), recycling rates for buses 
and trucks are similar to those for personal vehicles. The lower rate for aerospace is 
misleading, since obsolete aircraft are more likely to be used as sources of parts than 
other vehicles, and as a result are not listed as recycled.
PACKAGInG
By far the most common source of old aluminum scrap is packaging, in particular 
the UBC. As Chapter 2 points out, the beverage can has risen to prominence only 
since the mid-1960s. As a result, for some time, concerted efforts to recover the 
cans were not considered important. Descriptions of aluminum recycling technol­
ogy from the 1960s and early 1970s treat UBCs as a minor source of metal and an 
undesirable one at that (Fine et al., 1973). However, this changed in the early 1970s, 
due to several reasons:
•	 Governments, noticing the increasing prevalence of aluminum cans in 
roadside litter, began enacting legislation banning or restricting the use 
of aluminum beverage containers. A common legislative initiative was 
to require payment of a deposit on each beverage container purchased 
and refundable when the empty container was returned (Gitlitz, 2003; 
Woehlke, 2011). As a response, the aluminum industry began develop­
ing infrastructure and technology speciﬁcally for collecting and recycling 
UBCs (Broughton, 1994).
•	 The energy crisis of the early 1970s had a signiﬁcant impact on the cost of 
producing primary aluminum. The greatly reduced energy requirement for 
recycling metal made this alternative look increasingly attractive.
•	 Since an increasing percentage of the aluminum industry's output consisted 
of beverage cans, an increasing percentage of the available scrap consisted 
of this material too. If the industry was to obtain sufﬁcient supplies of scrap, 
recycling UBCs was necessary. As a result, the US aluminum industry has 

36
Aluminum Recycling
in recent years come to favor deposit legislation (Gardner, 2008). About 
40% of the UBC supply in the United States currently comes from cans 
returned for the deposit (Leahy, 2010).
As a result, several pathways have been developed for the collection of UBCs. The 
higher rate of aluminum can usage in North America has meant greater develop­
ment of collection infrastructure there. However, many of the same approaches 
are used elsewhere in the world as well. Collection methods include:
•	 Part-time and subsistence collectors, who gather aluminum cans from 
trash bins and other disposal areas (Miller, 2012).
•	 Buy-back centers sponsored by aluminum producers or recycling facilities 
(Green, 2006).
•	 Municipal recycling facilities (MRFs), which sort through garbage to 
recover UBCs and other recyclables (Schaffer, 2009a).
•	 Curbside separation and collection, which feeds a separated stream of 
recyclables into the MRF (Jenkins et al., 2003). Curbside serves nearly half 
of the US population.
Individual collectors have a variety of economic and social backgrounds and various 
motivations (Miller, 2012). Most collect cans for the income (Khullar, 2009; Minter, 
2010), some for the exercise, and some out of a sense of obligation toward the envi­
ronment. Part-time collecting is seasonal (Harler, 1999), with far more cans being 
collected during the warmer months.
Buy-back centers differ considerably in their degree of sophistication and size. 
The simplest are ﬁrst-tier facilities, which purchase cans and perform some rudimen­
tary sorting (Aluminum Association, 1998). Figure 3.2 illustrates a typical reverse 
vending machine, which returns a small amount of cash for cans fed into it. Machines 
like this are typically employed in states or countries where mandatory deposits are 
required. Because of this, they can often accept several types of UBC in addition to 
aluminum and can perform sorting and ﬂattening as well as collecting operations. 
Where mandatory deposits are not required, a ﬁrst-tier facility may consist of noth­
ing more than a drop-off trailer. Cans are left at the trailer and periodically retrieved 
by the site owner or manager.
When the number of cans being returned is sufﬁcient to justify it, a second-tier facil­
ity will be constructed to process cans collected from ﬁrst-tier facilities (Broughton, 
1994; Leahy, 2010). Second-tier facilities have a magnetic sorter to remove steel cans 
and other ferrous scrap from the aluminum cans. They also have a baler or ﬂattener to 
increase their bulk density and make the cans easier to ship. If the can collection oper­
ation is large enough, third-tier centers may be built (Aluminum Association, 1998). 
These are primarily processing rather than collection centers and perform shredding 
and cleaning of the collected cans in addition to magnetic separation.
Municipalities often encourage or require households and businesses to presort 
their trash before disposal. A common approach is the provision of a blue bag, 
into which recyclables are placed. Presorting can occur at three levels. The ﬁrst 
is ­multiple-stream recycling, in which recyclables are separated into several bins. 

37
Scrap Collection
The list of accepted recyclables varies, but always includes metal scrap. Cardboard, 
glass, paper, and plastics may also have their own separate blue bag. A more com­
mon scheme is dual-stream recycling, which provides one blue bag for containers 
(including aluminum cans) and a second for other recyclables. The third type of 
presort is single-stream recycling, in which all recyclables are placed into a single 
blue bag. The contents are then either sorted at curbside or at an MRF. Figure 3.3 
FIGURE 3.2  A reverse vending machine. (From Can and Bottle Systems, Inc., http://www.
canandbottle.com/pages/onestop.html. With permission.)
FIGURE 3.3  Sorting truck for unseparated recyclables. (From Kann Manufacturing 
Corporation, http://www.kannmfg.com/products/recycling/vh/. With permission.)

38
Aluminum Recycling
illustrates a truck speciﬁcally designed for curbside sorting. The type of collection 
system used is determined by the need to increase participation; the trend is toward 
adoption of the single-stream system (Schaffer, 2009b). However, UBCs collected 
by single-stream recycling have higher impurity levels, requiring more downstream 
processing (Leahy, 2010). About 20% of the UBC supply in the United States is 
obtained through curbside programs.
Alternatively, the municipality may choose to collect its garbage in one container 
and then separate out the recyclables at an MRF. The reasons for recovering recy­
clables are twofold (Lave et al., 1999; Malloy, 1998):
•	 Recovering recyclables reduces the amount of garbage to be landﬁlled, reduc­
ing land usage and cost of acquiring and operating landﬁlls. In regions where 
available land is scarce (e.g., Japan), this is particularly important (Itou, 1995).
•	 The recovered recyclables have value. Many MRFs were constructed on 
the assumption that the proceeds from selling these recyclables (along with 
the savings from reduced landﬁll usage) would more than pay the cost of 
operating the MRF, becoming a net money earner for the operator. The alu­
minum cans in the garbage are particularly important in this regard, since 
they represent more than 20% of the total value of the recyclables, despite 
being less than 2% of the garbage (Aluminum Association, 1998; Das and 
Hughes, 2006).
In practice, MRFs have not always been as successful as originally envisioned (Reid, 
2002). Low prices for recyclables, and lower-than-anticipated landﬁlling costs, have 
made many MRFs in North America unproﬁtable, and some have been closed or 
curtailed. Elsewhere, conditions have been more favorable.
As a result of these collection efforts, UBC recycling rates have risen steadily 
wherever concerted collection efforts have been made. Figure 3.4 shows the current 
40
1997
1998
1999
2000
2001
2002
2003
2004
2005
2006
2007
2008
2009
2010
2011
50
60
70
Recycling rate (%)
80
Argentina
Brazil
EU
Japan
USA
90
100
Year
FIGURE 3.4  UBC recycling rates around the world, 1997-2011.

39
Scrap Collection
percentages in various areas of the world. Collection rates are currently highest in 
Brazil and Japan, at well over 80%. The European rate masks considerable differ­
ences between countries. In northern Europe, mandatory deposit legislation has 
pushed recycling rates to levels above 70% (Gitlitz, 2003; Green, 2006; Woehlke, 
2011).
A note of concern can be found in the UBC recycling statistics for the United 
States shown in Figure 3.4. From a high of 67% in the early 1990s, the percentage 
of cans produced by the US aluminum industry that were processed for recycling 
fell to just over 50% in 2002 (Woehlke, 2011). Reasons for this include (Gitlitz, 
2003):
•	 The low price of aluminum. This is reﬂected in a lower price for aluminum 
scrap, which means reduced incentive for collectors to recover cans.
•	 Reduced levels of public interest—recycling has in some ways become 
yesterday's news.
•	 The reduced cost of alternatives—with landﬁlling costs less than antici­
pated, and MRF operating costs greater than forecast, some municipalities 
no longer operate MRFs. The result is reduced UBC collection.
•	 The reduced mass of the can, which weighs one-third less than in 1970. 
This means that 33 cans are now required for a pound of metal instead of 
the 21 needed 30 years ago. This further reduces the incentive for collect­
ing the cans.
Some of these factors will have a long-term impact on can collection rates. As a 
result, increasing these rates may require legislative initiatives, such as the mandatory 
deposit legislation described earlier.
Aluminum foil is also used in food and beverage packaging, especially asep­
tic juice boxes. These boxes are popular packages for single-serving products. 
However, separating the thin layer of aluminum foil from the layers of paper and 
plastic comprising the package is a complex and expensive operation (Steeman, 
2013), difﬁcult to justify given the negligible amount of metal recovered. As a 
result, the recycle rate for this material is only 2% in the United States, somewhat 
higher elsewhere.
WIRE AnD CABLE
The fraction of recycled aluminum obtained from scrap wire and cable is likely no 
more than 5% (Bruggink and Martchek, 2004). Reasons for this include the relatively 
small amount of aluminum used in this application and the low recovery rate (see 
Table 3.2). Most aluminum-containing wires are collected from industrial sources: 
wire manufacturers, telephone companies, power and utility companies, and scrap 
dealers sorting building debris (Muchová and Eder, 2010).
The growing amount of electronic scrap generated by economically advanced 
societies points to another potential source of recycled aluminum. Printed circuit 

40
Aluminum Recycling
boards (PCB) consist of up to 7% metallic aluminum (Cui and Forssberg, 2006), 
and the overall aluminum content of waste electronic equipment is estimated at 4.7% 
(Muchová and Eder, 2010). Processes have been developed for recovering an alu­
minum concentrate as one of the products of circuit-board recycling. However, the 
relative value of the aluminum in a PCB is minimal compared with that of several 
other materials in the PCB, and as a result, actual aluminum recovery is small. The 
aluminum recovered from electronic materials is a very small fraction of the total 
old scrap collection (Bruggink and Martchek, 2004).
BUILDInG AnD ConsTRUCTIon
Practices for recovery of aluminum from demolished or renovated buildings vary 
considerably between continents. In North America, recovery rates are low, per­
haps about 15% (Bruggink and Martchek, 2004; Nisbet et al., 2003). The reason 
may be the nature of aluminum use in buildings, where it is used in assemblies 
that are difﬁcult to dismantle. Without a regulatory imperative, construction 
and demolition (C&D) debris is more often landﬁlled than processed in North 
America.
The situation is different in Europe, where aluminum recovery rates from C&D 
debris are well over 90% (Das et al., 2010; EAA, 2004). Nonresidential buildings 
average 2% aluminum, residential buildings less than 1%; however, this could 
increase over time as the use of aluminum in residential constructions grows. 
Contrary to North American experience, much of the aluminum used in construc­
tion in Europe seems to be hang-on parts such as siding and window frames, easily 
removed before demolition. A regulatory regime that encourages/requires materi­
als recovery from demolition and renovation projects also contributes to the high 
recovery rate.
RECOMMENDED READING
Aluminum Association, Aluminum Recycling Casebook, Aluminum Association, Washington, 
DC, 1998.
Bruggink, P.R. and Martchek, K.J., Worldwide recycled aluminum supply and environmental 
impact model, in Light Metals 2004, Tabereaux, A.T., Ed., TMS-AIME, Warrendale, 
PA, 2004, p. 907.
EAA (European Aluminium Association), Collection of Aluminium from Buildings in Europe, 
2004. http://www.greenbuilding.world-aluminium.org/uploads/media/1256565286Delft_
Brochure_and_TU_Delft_Report-1.pdf.
Kumar, V. and Sutherland, J.W., Sustainability of the automotive recycling infrastructure: 
Review of current research and identiﬁcation of future challenges, Int. J. Sust. Manuf. 
1, 145, 2008.
Seabrook, J., American scrap: An old-school industry globalizes, The New Yorker, 84(2), 46, 
January 14, 2008.
Woehlke, J., Aluminum UBC's & evermore recycling, presented at 2011 BIR Autumn 
Round-Table Sessions, October 24, 2011. http://webmail.bir.org/birweb/assets/private/
presentations/Munich2011/NonFerrousWoehlke.pdf.

41
Scrap Collection
REFERENCES
Aluminum Association, Aluminum Recycling Casebook, Washington, DC, 1998.
Broughton, A.C., A tradition of recycling, Recycling Today, 32(10), 36, 1994.
Bruggink, P.R., Aluminum scrap supply and environmental impact model, in 4th 
International Symposium on Recycling of Metals and Engineered Material, 
Stewart, D.L., Stephens, R., and Daley, J.C., Eds., TMS-AIME, Warrendale, PA, 
2000, p. 809.
Bruggink, P.R. and Martchek, K.J., Worldwide recycled aluminum supply and environmental 
impact model, in Light Metals 2004, Tabereaux, A.T., Ed., TMS-AIME, Warrendale, 
PA, 2004, p. 907.
Can and Bottle Systems, Inc., CBSI Onestop RUM, http://www.canandbottle.com/pages/
onestop.html.
Cui, J. and Forssberg, E., Recycling of consumer electronic scrap, in Proceedings of 
International Seminar on Mineral Processing Technology, Bhaskar Raj, G., Ed., Allied 
Publishers Pvt. Ltd., Chennai, India, 2006, p. 14.
Das, S.K., Green, J.A.S., Kaufman, J.G., Emadi, D., and Mahfoud, M., Aluminum recycling—
An integrated, industry wide approach, JOM, 62(2), 23, February 2010.
Das, S.K. and Hughes, M., Improving can recycling rates: A six sigma study in Kentucky, 
JOM, 58(8), 27, August 2006.
Douglas, A., Global scrap ﬂows and consumption patterns, presented at Metal Bulletin 
20th International Recycled Aluminium Conference, Salzburg, Austria, November 20, 
2012.
EAA (European Aluminium Association), The Aluminium Automotive Manual, 2002. http://
www.eaa.net/aam.
EAA (European Aluminium Association), Collection of Aluminium from Buildings in Europe, 
2004. http://www.greenbuilding.world-aluminium.org/uploads/media/1256565286Delft_
Brochure_and_TU_Delft_Report-1.pdf.
Fine, P., Rasher, H.W., and Wakesburg, S., Operations in the Nonferrous Scrap Metal Industry 
Today, NASMI, New York, 1973, p. 25.
Gardner, S., The Aluminum Association announces recycling target, November 18, 2008. 
http://www.aluminum.org/AM/Template.cfm?Section=Home&CONTENTID=27264&
TEMPLATE=/CM/ContentDisplay.cfm.
Gesing, A.J., Aluminium, recycling and transportation, presented at Aluminium 2005, 
Kliczkow Castle, Poland, October 13, 2005. http://www.gesingconsultants.com/­
publications/50926.pdf.
Gianotti, D., Scrap ﬂows: Traders, producers & closed loops, presented at Metal Bulletin 
20th International Recycled Aluminium Conference, Salzburg, Austria, November 20, 
2012.
Gitlitz, J., The Role of the Consumer in Reducing Primary Aluminum Demand, Container 
Recycling Institute, Sao Luis, Brazil, 2003. http://www.container-recycling.org/assets/
pdfs/aluminum/Aluminum-RoleofConsumer.pdf.
Gordon, L., Full of scrap: Eminent domain efforts sell scrap yards down the river, Am. Metal 
Market, 121(12), 14, December 2012.
Green, J., Recyclable aluminum rolled products, Light Metal Age, 64(8), 33, August 2006.
Harler, C., Stealing aluminum, Recycling Today, 37(3), 40, March 1999.
Henstock, M.E., The Recycling of Non-Ferrous Metals, ICME, Ottawa, Canada, 1996, 
pp. 51-56.
Itou, T., Recycling of used aluminum beverage cans in Japan, in 3rd International Symposium 
on Recycling of Metals and Engineered Materials, Queneau, P.B. and Peterson, R.D., 
Eds., TMS-AIME, Warrendale, PA, 1995, p. 703.

42
Aluminum Recycling
Jenkins, R.R., Martinez, S.A., Palmer, K., and Podolsky, M.J., The determinants of household 
recycling: A material-speciﬁc analysis of recycling program features and unit pricing, 
J. Environ. Econ. Manag., 45, 294, 2003.
Kann Manufacturing Corporation, Kann Versa-Haul, 13 August 2013, http://www.kannmfg.
com/products/recyling/vh/
Khullar, M., Surviving on scrap, Scrap, 66(5), 58, September/October 2009.
Kumar, V. and Sutherland, J.W., Sustainability of the automotive recycling infrastructure: Review 
of current research and identiﬁcation of future challenges, Int. J. Sust. Manuf., 1, 145, 2008.
Lave, L.B., Hendrickson, C.T., Conway-Schempf, N.M., and McMichael, F.C., Municipal 
solid waste recycling issues, J. Environ. Eng., 125, 944, 1999.
Leahy, M., Evermore recycling, presented at Arizona Recycling Coalition & American Public 
Works Association Annual Conference, Phoenix, AZ, August 3, 2010. http://www.
arizonarecyclingcoalition.com/2010_conference/presentations/Evermore Recycling.pdf.
Lee, C.-H., Management of scrap car recycling, Resour. Conserv. Recycl., 20, 207, 1997.
Logue, A.C., The last of the independents? Scrap, 66(6), 59, November/December 2009.
Malloy, M.G., Making the (higher) grade, Waste Age, 29(9), 57, September 1998.
Meyer, H., Masters of their (eminent domain), Scrap, 62(6), 57, November/December 2005.
Miller, J.W., The aluminum can wars begin, Wall Street J., 25 September 2012; http://online.
wsj.com/article/SB10000872396390443589304577633410750041328.html.
Minter, A., Sultans of scrap, Scrap, 64(3), 82, May/June 2007.
Minter, A., Scrap made in China, Scrap, 65(2), 154, March/April 2008a.
Minter, A., Thailand's taste for scrap, Scrap, 65(5), 80, September/October 2008b.
Minter, A., Brazil rising, Scrap, 67(3), 58, May/June 2010.
Minter, A., The industrial revolution, Scrap, 68(2), 142, March/April 2011.
Muchová, L. and Eder, P., End-of-waste criteria for aluminium and aluminium alloy scrap: 
Technical proposals, JRC Scientiﬁc and Technical Reports, EUR 24396, 2010. http://ftp.
jrc.es/EURdoc/JRC58527.pdf.
Nakajima, N. and Vanderburg, W.H., A failing grade for the German end-of-life vehicles take-
back system, Bull. Sci. Technol. Soc., 25(2), 170, April 2005.
Nisbet, M., Venta, G., and Foo, S., Demolition and deconstruction: Review of the current sta­
tus of reuse and recycling of building materials, 25 March 2003. ftp://ftp.tech-env.com/
pub/RETROFIT/awmapaper_wm1b.pdf.
Paul, R.T., The success of vehicle recycling in North America, in Light Metals 2007, 
Sørlie, M., Ed., TMS-AIME, Warrendale, PA, 2007, p. 1115.
Reid, R.L., What's ailing the aluminum can? Scrap, 59(5), 30, November/December 2002.
Schaffer, P., Why UBC consumers are ﬁnally warming up to MRFs, Am. Metal. Market, 
118(2), 26, March 2009a.
Schaffer, P., Single-stream recycling, Am. Metal Market, 118(2), 24, March 2009b.
van Schaik, A., Dalmijn, W.L., and Reuter, M.A., Impact of economy on the secondary materi­
als cycle, in Waste Proceedings of Recycling Minerals Metallurgy Industry IV, Rao, S.R. 
et al., Eds., CIM, Montreal, Canada, 2001, p. 407.
Seabrook, J., American scrap: An old-school industry globalizes, The New Yorker, 84(2), 
46, January 14, 2008.
Seebacher, H., Sunk, W., Antrekowitsch, H., and Klade, M., Recycling von aluminium in der 
automobilindustrie, Aluminium, 82(1/2), 24, January/February 2006.
Steeman, A., Recycling packaging material with an aluminium component, January 7, 
2013. 
http://bestinpackaging.com/2012/02/02/recycling-packaging-material-with-an-
aluminium-­component/
Taylor, B. In-house service, Recycling Today, 50(9), 44 September 2012. http://www.
recyclingtoday­.com/rt0912-u-pull-it-proﬁle.aspx.

43
Scrap Collection
Woehlke, J., Aluminum UBC's & Evermore Recycling, presented at 2011 BIR Autumn 
Round-Table Sessions, October 24, 2011. http://webmail.bir.org/birweb/assets/private/
presentations/Munich2011/NonFerrousWoehlke.pdf.
Woodyard, M., French makers take different recycling routes, Automot. News, 74, 30J, 
November 22, 1999.


45
4 Aluminum Recycling 
Economics
Although public support for recycling as a means of achieving social goals is wide­
spread, in the end recycling is not a religious activity. It is not carried out by people 
who are trying to save the planet. Recycling is carried out by people and organiza­
tions who are trying to earn a proﬁt. They face competition from other recyclers and 
from producers of primary material and do not control the price of their product. 
Their success depends on their ability to purchase raw materials at the lowest pos­
sible price and process them at the lowest possible cost. As a result, the economics 
of recycling is an important part of the secondary aluminum story and one that is 
critical to understanding the choices of processing strategy described in the next 
few chapters. The discussion will include both the cost of what recyclers use and the 
value of what they produce.
SCRAP GRADES
Figure 4.1 lists the grades and speciﬁcations of aluminum-containing scrap com­
piled by the US Institute for Scrap Recycling Industries (ISRI, 2012). Different 
scrap grades have different values; a comparison of some of these grades will 
explain why.
