Repository: standardgalactic/codex

## Codex Singularis

File: latent-space/Ameen S. Nanomaterials for Sensors and Sustainable Energy Vol 1. 2025.txt (part 10 of 15)
Materials Horizons: From Nature to Nanomaterials
unique electronic, optical, and mechanical properties. The stacking order, interlayer
coupling, and alignment of crystal structures signiﬁcantly impact the properties of the
heterostructures. Heterostructures allow the combination of materials with comple-
mentaryproperties,suchasgrapheneforhighelectronmobilityandTMDsfortunable
bandgaps, opening up new possibilities for device engineering.
Various techniques are employed to fabricate 2D materials and heterostructures,
including mechanical exfoliation, chemical vapor deposition (CVD), molecular
beam epitaxy (MBE), and solution-based methods [33, 34]. Mechanical exfolia-
tion involves manually peeling layers from a bulk material using adhesive tape,
resulting in high-quality single-layer or few-layer ﬂakes. CVD and MBE techniques
enable large-scale growth of 2D materials and heterostructures by depositing atoms
or molecules on a substrate under controlled conditions. Solution-based methods
utilize liquid-phase exfoliation or chemical synthesis to produce 2D materials in
solution, allowing for scalable production and integration into devices.
A range of characterization techniques is employed to analyze the properties of
2D materials and heterostructures, including scanning probe microscopy (SPM),
transmission electron microscopy (TEM), Raman spectroscopy, photoluminescence
spectroscopy, and electrical measurements. SPM techniques, such as atomic force
microscopy (AFM), enable imaging and mapping of the topography and mechan-
ical properties of 2D materials at the nanoscale [35]. TEM provides high-resolution
imaging of the atomic structure, layer stacking, and crystal defects in 2D materials
and heterostructures [36]. Raman spectroscopy and photoluminescence spectroscopy
offer insights into the vibrational and optical properties of these materials [37]. Elec-
trical measurements allow for the characterization of electrical conductivity, carrier
mobility, and other electronic properties [38, 39].
2.1
Overview of 2D Materials: Graphene, Transition Metal
Dichalcogenides (TMDs), Black Phosphorus
Graphene is a single layer of carbon atoms arranged in a hexagonal lattice, often
referred to as the "wonder material." It possesses remarkable properties, including
high electron mobility, excellent thermal conductivity, and exceptional mechanical
strength [32]. Graphene is a zero-bandgap material, which means it exhibits metallic
behavior and can conduct electricity with extremely low resistance. Its unique prop-
erties make it suitable for a wide range of applications, including electronics, energy
storage, sensors, and composite materials.
TMDs are a class of 2D materials that consist of a transition metal layer (e.g.,
molybdenum or tungsten) sandwiched between two chalcogen atoms (e.g., sulfur

7
Design and Engineering of 2D Heterostructures for Solar Cell Applications
157
or selenium). Examples of TMDs include molybdenum disulﬁde (MoS2), tungsten
diselenide (WSe2), and tantalum diselenide (TaSe2). TMDs have a layered structure
with a direct bandgap in the monolayer form, making them suitable for optoelec-
tronic applications such as photodetectors and solar cells [40]. They exhibit strong
light-matter interactions, enabling efﬁcient light absorption and emission, and their
bandgaps can be tuned by adjusting the number of layers.
Black phosphorus, also known as phosphorene, is a 2D material composed of
phosphorus atoms arranged in a layered structure. It has a unique puckered structure
that gives rise to anisotropic properties, with different electronic and mechanical
behaviors along different crystal axes. Black phosphorus exhibits a direct bandgap,
making it suitable for electronic and optoelectronic applications [41]. Its bandgap
is tunable based on the number of layers, ranging from the visible to the near-
infrared spectrum. Black phosphorus has attracted attention for applications such as
transistors, photodetectors, solar cells, and thermoelectric devices [42].
Apart from graphene, TMDs, and black phosphorus, there are numerous other 2D
materials with distinctive properties [25]. Examples include hexagonal boron nitride
(h-BN), a wide-bandgap insulator with excellent thermal and chemical stability, and
transition metal oxides, such as titanium dioxide (TiO2) and molybdenum oxide
(MoO3), which offer diverse electronic and optical properties. Other 2D materials
include silicene (2D silicon), germanene (2D germanium), and stanene (2D tin),
which share similarities with graphene in their honeycomb lattice structures.
These 2D materials exhibit a range of exceptional properties, allowing for innova-
tive applications in electronics, optoelectronics, energy storage, sensors, and beyond.
Their diverse characteristics and the ability to combine them in heterostructures open
up new possibilities for designing advanced devices with tailored properties to meet
speciﬁc technological needs.
2.2
Electronic and Optical Properties of 2D Materials
and Their Relevance to Solar Cells
2.2.1
Electronic Properties
2D materials have unique band structures that govern their electronic behavior. The
bandgap is a crucial property for solar cells as the open circuit voltage depends
upon bandgap [43]. Different 2D materials exhibit varying bandgaps, ranging from
zero (as in graphene) to ﬁnite values (as in TMDs and black phosphorus). This
tunability allows for efﬁcient absorption of photons across a wide range of solar
wavelengths. 2D materials often possess high carrier mobility, enabling the rapid
movement of charge carriers (electrons or holes) through the material. High carrier
mobility reduces recombination losses and facilitates efﬁcient charge transport in
solar cells, leading to enhanced device performance and power conversion efﬁciency.
The reduced dimensionality of 2D materials results in quantum conﬁnement effects,

158
U. K. Verma and A. Singh
leading to discrete energy levels and enhanced electron-electron interactions. These
effects can inﬂuence the charge carrier dynamics and the optical properties of the
material, making them highly suitable for light absorption and charge separation in
solar cells.
2.2.2
Optical Properties
2D materials exhibit high absorption coefﬁcients over a wide range of wavelengths
due to their atomically thin nature and strong light-matter interactions [44, 45]. This
allows them to efﬁciently absorb incident photons, including both visible and near-
infrared light. Higher light absorption leads to increased generation of electron-hole
pairs, which is essential for efﬁcient solar energy conversion. The thin layers of
2D materials provide a high surface-to-volume ratio, leading to strong light-matter
interactions. This results in efﬁcient photon absorption enhanced light trapping, and
improved charge separation within the material. The unique optical properties of 2D
materials enable them to efﬁciently convert photons into electrical energy in solar
cells. Some 2D materials exhibit photoluminescence, where absorbed photons are
re-emitted as lower energy photons. This property can be utilized for light emission
or as a probe for studying the optical properties and carrier dynamics of the material.
In the context of solar cells, photoluminescence spectroscopy can provide insights
into the recombination processes and the quality of charge carrier extraction.
The electronic and optical properties of 2D materials make them well-suited for
various solar cell components and functionalities. 2D materials with appropriate
bandgaps can serve as light-absorbing layers to efﬁciently convert solar photons into
charge carriers. 2D materials with high carrier mobility can facilitate the transport
of charge carriers to the electrode interfaces, minimizing losses due to recombina-
tion. Stacking different 2D materials in heterostructures allows for band engineering,
creating favorable energy level alignments for efﬁcient charge separation and extrac-
tion. Some 2D materials, such as graphene, exhibit high electrical conductivity
and optical transparency, making them suitable for use as transparent conductive
electrodes in solar cells.
By leveraging the unique electronic and optical properties of 2D materials, solar
cell devices can be designed and optimized for improved light absorption, charge
separation, and overall energy conversion efﬁciency.
2.3
Introduction to 2D Heterostructures: Fabrication
Techniques and Characteristics
2D heterostructures are formed by stacking layers of different 2D materials, creating
unique combinations with tailored properties. These heterostructures enable the inte-
grationofdiversefunctionalitiesandofferexcitingopportunitiesfordevelopingnovel

7
Design and Engineering of 2D Heterostructures for Solar Cell Applications
159
devices with enhanced performance. Here's an overview of fabrication techniques
and characteristics of 2D heterostructures.
2.3.1
Fabrication Techniques
Mechanical Stacking/Transfer Method
This technique involves manually stacking individual 2D material layers onto each
other [46]. It typically starts with exfoliating or synthesizing the desired 2D materials,
followed by careful alignment and transfer onto a target substrate. This method allows
for precise control over the layer stacking sequence and offers ﬂexibility in choosing
different materials.
Chemical Vapor Deposition (CVD)
CVD is a widely used technique for growing 2D materials and heterostructures.
It involves the chemical reaction of precursor gases on a substrate, leading to the
deposition of the desired material layers. By adjusting the growth parameters, such
as temperature, pressure, and precursor concentrations, it is possible to synthesize
heterostructures with controlled layer thicknesses and compositions [47, 48].
Vander Waals Epitaxy
Van der Waals epitaxy relies on the weak Van der Waals forces between 2D materials.
In this method, a 2D material layer is grown on a suitable substrate, and subsequent
2D layers are transferred onto it [49]. The lattice matching between the layers ensures
proper alignment and minimal interfacial defects.
2.3.2
Characteristics of 2D Heterostructures
Band Engineering
Combining different 2D materials in heterostructures allows for band engineering,
where the band structure and energy levels can be tailored. This enables control over
charge carrier behavior, bandgap engineering, and the creation of heterojunctions
with desirable properties for speciﬁc device applications.

160
U. K. Verma and A. Singh
Interlayer Coupling
The interaction between adjacent layers in a heterostructure plays a crucial role in
determining the overall electronic properties. Interlayer coupling can modify the
band structure, charge carrier mobility, and excitonic properties of the individual
layers, leading to new phenomena and enhanced device functionality.
Strain Engineering
Stacking 2D materials with different lattice constants can introduce strain in the
heterostructure. This strain affects the electronic structure, phonon properties, and
carrier transport. By carefully choosing the combination of materials, strain can be
utilized to tailor the electronic properties and enhance device performance.
Interface Effects
The interfaces between the stacked layers in a heterostructure play a vital role in deter-
mining the overall device behavior. Interfacial effects can inﬂuence charge transfer,
recombination dynamics, and excitonic properties. Optimizing the interfaces can
enhance charge separation, reduce recombination, and improve device efﬁciency.
The fabrication and characterization of 2D heterostructures require advanced tech-
niques such as scanning probe microscopy, transmission electron microscopy, Raman
spectroscopy, and electrical measurements. These methods allow for the visualiza-
tion, analysis, and understanding of the structural, electronic, and optical properties
of the heterostructures. Overall, 2D heterostructures offer a platform for tailoring
and combining the properties of different 2D materials, opening up new avenues
for designing and engineering advanced devices with enhanced functionalities and
performance.
3
Design and Engineering of 2D Heterostructures for Solar
Cells
3.1
Strategies for Designing 2D Heterostructures in Solar
Cells: Vander Waals Epitaxy, In-Situ Growth, Transfer
Printing
Van der Waals epitaxy involves the growth of 2D materials on a suitable substrate
throughweakVanderWaalsforces[26].Itisanon-covalentinteractionthatallowsfor
the formation of a heterostructure with minimal lattice mismatch between the layers.
In this method, a seed layer of one 2D material is grown on the substrate, followed by

7
Design and Engineering of 2D Heterostructures for Solar Cell Applications
161
the transfer of subsequent layers onto the seed layer. The lattice matching between
the layers ensures proper alignment and minimizes defects at the interfaces. Van der
Waals epitaxy is especially suitable for heterostructures involving 2D materials with
similar lattice constants [49]. It allows for precise control over the layer stacking and
interface properties, making it an attractive strategy for designing high-quality 2D
heterostructures for solar cells.
In-situ growth refers to the direct growth of multiple 2D material layers on
a substrate without the need for transfer steps. This method enables the contin-
uous deposition of different materials in a controlled manner, creating well-deﬁned
heterostructures [50]. In-situ growth can be achieved using techniques such as chem-
ical vapor deposition(CVD) andmolecular beamepitaxy(MBE) [51-53]. Byvarying
the precursor gases and growth conditions, different 2D materials can be sequentially
grown on the substrate, leading to heterostructures with speciﬁc layer sequences. The
advantage of in-situ growth lies in the precise control over layer thickness, compo-
sition, and uniformity, allowing for the design of complex heterostructures tailored
for solar energy conversion.
Transfer printing involves the exfoliation or synthesis of 2D materials onto a
temporary substrate, followed by their transfer onto the target substrate to create
the heterostructure [54]. The process typically includes the use of adhesives or
stamping techniques to facilitate the transfer of individual 2D material layers. This
method offers ﬂexibility in choosing different materials and allows for layer-by-layer
assembly to design custom heterostructures. Transfer printing enables the integration
of 2D materials with different properties into a single device, combining the advan-
tages of each material for improved solar cell performance. However, the precise
alignment and control of layer stacking are critical challenges in transfer printing,
and defects at the interfaces may impact device performance.
Overall, these strategies provide distinct approaches to design 2D heterostruc-
tures for solar cells. Van der Waals epitaxy and in-situ growth offer direct methods of
layer growth, ensuring precise control over the heterostructure's properties. Transfer
printing, on the other hand, provides the ﬂexibility to combine different 2D mate-
rials with speciﬁc functionalities, allowing for the creation of tailored heterostruc-
tures. The choice of fabrication method depends on the desired properties of the
heterostructure and the speciﬁc requirements of the solar cell application.
3.2
Interface Engineering and Band Alignment
Considerations in 2D Heterostructures
Interface engineering aims to minimize lattice mismatch between the stacked 2D
materials. Lattice mismatch can lead to defects and strain at the interface, which can
adversely affect charge transport and recombination processes [19, 55]. By choosing
materials with compatible lattice constants, the formation of high-quality interfaces
can be facilitated. The surface of 2D materials can contain dangling bonds and defects

162
U. K. Verma and A. Singh
that inﬂuence the electronic properties. Passivation and surface functionalization
techniquescanbeemployedtoreducesurfacestatesandimprovetheinterfacequality.
These methods involve the deposition of passivating layers or chemical groups on
the surface to stabilize the interface and minimize defect-induced recombination.
Interactions between adjacent layers in a heterostructure can lead to novel electronic
states and modiﬁcations in the band structure. Interface engineering can be used
to control the degree of interlayer coupling, inﬂuencing charge transfer rates and
excitonic properties. This ﬁne-tuning can enhance charge separation and reduce
recombination, resulting in improved device performance. Introducing controlled
dopants or interfacial charge transfer can modify the band alignment and energy
level alignment at the interface. This can be utilized to facilitate charge transfer and
improve charge carrier extraction from the heterostructure, enhancing the efﬁciency
of charge separation in solar cells.
Band alignment refers to the relative positions of the valence and conduction
bands between the different 2D materials at the interface [56]. Figure 1 represents
the band alignment at the heterostructure junction of Si/MoS2. The band offset can be
staggered or straddled, depending on the alignment of the energy levels. A staggered
band alignment results in a type-II heterojunction with a staggered bandgap, while a
straddling band alignment leads to a type-I heterojunction with a continuous bandgap
across the interface. Band offset at the interface can create a built-in electric ﬁeld
that inﬂuences charge carrier transport and separation. A staggered band alignment
can lead to an electric ﬁeld that promotes efﬁcient charge separation and collection,
making it advantageous for solar cells. Band alignment considerations are crucial for
achieving efﬁcient charge transfer and minimizing recombination at the interface.
Proper band alignment allows photogenerated carriers to be efﬁciently transferred
to the respective charge transport layers or electrodes, enhancing the overall device
performance.
Bycarefullyengineeringtheinterfacepropertiesandoptimizingbandalignmentin
2D heterostructures, researchers can tailor charge carrier dynamics, enhance charge
separation, and optimize solar cell efﬁciency. These considerations are essential for
developing high-performance solar cells based on 2D heterostructures.
3.3
Role of Strain Engineering and Defects in Optimizing
the Performance of 2D Heterostructure Solar Cells
Strain engineering and defects play important roles in optimizing the performance
of 2D heterostructure solar cells. These aspects inﬂuence the electronic and optical
properties of the heterostructures, which in turn impact the overall device efﬁciency.
Strain engineering can modify the band structure of 2D materials and heterostruc-
tures. Applying strain can alter the bandgap and energy levels, enabling better
matching with the solar spectrum and enhancing light absorption. This allows for efﬁ-
cient harvesting of a broader range of wavelengths, leading to improved photocurrent

7
Design and Engineering of 2D Heterostructures for Solar Cell Applications
163
Fig. 1 The band alignment
of MoS2/Si heterostructure
for bulk and monolayer
MoS2 and operational solar
cell [57]. Reproduced under
the terms of CC by 4.0
license. Copyright 2019, The
Authors, Scientiﬁc Reports
published by Nature
generation in solar cells. Strain can inﬂuence the charge carrier mobility in 2D mate-
rials by modifying the electronic band structure and the scattering of charge carriers.
By carefully controlling strain, researchers can optimize carrier mobility, reducing
resistive losses and enhancing charge transport efﬁciency within the heterostruc-
ture [58]. Strain can create quantum conﬁnement effects in 2D materials, leading
to discrete energy levels and modiﬁed electronic states. This conﬁnement can affect

164
U. K. Verma and A. Singh
exciton dynamics and charge separation, contributing to improved charge carrier
generation and collection. Strain can induce local changes in the electronic and
optical properties of 2D materials, leading to stronger light-matter interactions. This
enhanced light absorption can boost the efﬁciency of solar cells by increasing the
number of absorbed photons and improving the generation of electron-hole pairs.
Defects at the interfaces or between stacked layers in heterostructures can affect
charge carrier recombination and transport [59]. Optimizing the interface quality
and reducing interlayer defects are crucial for minimizing recombination losses and
enhancing charge collection efﬁciency [60]. Controlled introduction of dopants or
defects in speciﬁc regions of the heterostructure can modify the band alignment
and charge carrier dynamics. Defect engineering allows researchers to tailor the
energy levels and charge transfer rates, contributing to improved charge separa-
tion and reduced recombination. Passivating defects involves ﬁlling or neutralizing
defect states, leading to reduced nonradiative recombination rates. Passivation can be
achieved through surface functionalization or by using speciﬁc materials to stabilize
defect sites, improving the overall device performance.
By strategically employing strain engineering and defect engineering, researchers
can optimize the electronic and optical properties of 2D heterostructures to enhance
the performance of solar cells. These techniques offer valuable approaches to tailor
charge carrier dynamics, improve light absorption, and reduce recombination losses,
ultimately leading to more efﬁcient and high-performance 2D heterostructure solar
cells.
4
Types of 2D Heterostructure Solar Cells
4.1
Graphene-Based Heterostructure Solar Cells: Principles
and Applications
Graphene-based heterostructure solar cells leverage the unique properties of
graphene and other 2D materials to enhance the efﬁciency and functionality of
solar energy conversion devices [40, 61]. These heterostructures combine different
materials with complementary characteristics to create improved interfaces, charge
separation, and light absorption capabilities.
Graphene, being a zero-bandgap material, has high carrier mobility, allowing efﬁ-
cient charge separation. When combined with other 2D materials that have tunable
bandgaps (e.g., transition metal dichalcogenides), charge carriers generated by light
absorption can be effectively separated at the graphene/2D material interface [45].
Graphene exhibits strong light-matter interactions across a broad spectrum due to
its atomically thin structure. By stacking graphene with 2D materials with suitable
bandgaps, the heterostructure can effectively absorb photons over a wide range of
wavelengths, leading to increased light absorption and photocurrent generation. The
stacking of graphene with other 2D materials allows for band alignment and interface

7
Design and Engineering of 2D Heterostructures for Solar Cell Applications
165
engineering. This strategic design optimizes charge transfer and reduces recombina-
tion at the interface, enhancing the efﬁciency of charge extraction and collection in
the solar cell. Graphene's exceptional mechanical ﬂexibility and 2D nature enable the
integration of graphene-based heterostructures into ﬂexible solar cells and various
substrates. Moreover, the scalable fabrication processes of 2D materials contribute
to the feasibility of large-scale production of graphene-based solar cells.
Graphene-based heterostructures are particularly useful in thin-ﬁlm solar cells due
to their ability to efﬁciently trap and absorb light within the ultrathin layers [62]. The
combination of graphene with other 2D materials allows for effective light harvesting
and charge separation within the thin-ﬁlm structure. Graphene-based heterostruc-
tures can be integrated into tandem solar cells, where multiple layers of different 2D
materials with varied bandgaps are stacked. This conﬁguration enables the absorption
of different portions of the solar spectrum, leading to enhanced energy conversion
efﬁciency. Graphene's exceptional electrical conductivity and transparency make
it an ideal candidate for transparent conductive electrodes in solar cells [63]. By
combining graphene with other materials to form a heterostructure, highly efﬁ-
cient and transparent electrodes can be achieved, enabling more light to reach the
active layer of the solar cell. Graphene-based heterostructures have been explored as
electron-transporting layers in hybrid perovskite solar cells [64]. The combination of
graphene's excellent electrical properties and the unique optoelectronic properties of
perovskite materials offers the potential for efﬁcient charge transport and improved
device stability [65]. Graphene's ﬂexibility and mechanical robustness make it an
attractive material for ﬂexible and wearable solar cells [66]. By designing graphene-
based heterostructures on ﬂexible substrates, solar cells can be integrated into various
applications, such as wearable electronics and portable power generation.
Graphene-based heterostructure solar cells hold great promise for enhancing
solar energy conversion efﬁciency, enabling ﬂexible and transparent devices, and
expanding the range of possible applications. As research in 2D materials and
heterostructures advances, these solar cells are expected to play a signiﬁcant role
in the future of renewable energy technology.
4.2
TMD-Based Heterostructure Solar Cells: Materials,
Interfaces, and Performance
Transition metal dichalcogenides, such as molybdenum disulﬁde (MoS2), tung-
sten diselenide (WSe2), and others, are the main materials used in TMD-based
heterostructure solar cells [40, 67]. These materials exhibit direct bandgaps in their
monolayer form, making them attractive candidates for efﬁcient light absorption
and charge carrier generation. Graphene is often incorporated as a supporting mate-
rial or charge transport layer in TMD-based heterostructures [40]. Its high carrier
mobility facilitates efﬁcient charge transport and collection, complementing the
light-absorbing properties of TMDs.

166
U. K. Verma and A. Singh
TMD-based heterostructures often exhibit a staggered band alignment at the inter-
face between the TMD and graphene [68, 69]. This type of band alignment creates
a built-in electric ﬁeld, which promotes efﬁcient charge separation and extraction.
The staggered band alignment is desirable for enhancing the performance of solar
cells. The interaction between the TMD and graphene layers inﬂuences charge carrier
dynamics. Interlayer coupling can lead to modiﬁed electronic properties and exci-
tonic effects, affecting charge separation and transport. Proper engineering of the
interlayer coupling is crucial for optimizing solar cell performance.
TMDs offer tunable bandgaps, which can be tailored for speciﬁc solar spectra. By
stacking different TMD layers with varying bandgaps, a TMD-based heterostruc-
ture can efﬁciently absorb a broader range of solar wavelengths, increasing light
harvesting and photocurrent generation [70]. The staggered band alignment and inter-
layer coupling in TMD-based heterostructures facilitate efﬁcient charge separation at
the interface [71, 72]. Photogenerated electrons and holes are effectively separated,
reducing recombination losses and enhancing charge carrier extraction. Graphene's
high carrier mobility complements the properties of TMDs, facilitating rapid charge
transport and reducing resistive losses [71]. Efﬁcient charge transport is essential for
maintaining high device performance and maximizing power conversion efﬁciency.
TMD-based heterostructures can be integrated into ﬂexible and scalable device archi-
tectures. The 2D nature of TMDs and graphene allows for their incorporation into
various substrates andapplications, includingﬂexibleandwearablesolar cells. TMD-
based heterostructures can be integrated into tandem or multi-junction solar cells to
optimize light absorption and increase overall device efﬁciency. Stacking different
TMDs with distinct bandgaps allows for the efﬁcient utilization of a wider range of
solar energy.
TMD-based heterostructure solar cells hold great potential for advancing solar
energy conversion technology. Their tunable properties, efﬁcient charge separation,
and ﬂexible integration options make them attractive candidates for next-generation
solar cells with improved efﬁciency and performance. Ongoing research and opti-
mization efforts in TMD-based heterostructures are expected to further enhance their
capabilities and broaden their practical applications in renewable energy.
4.3
Other 2D Materials in Heterostructure Solar Cells: Black
Phosphorus, Boron Nitride
In addition to TMDs and graphene, other 2D materials, such as black phosphorus
and boron nitride, have also been explored in heterostructure solar cells. These mate-
rials bring unique properties to the heterostructures, contributing to improved light
absorption, charge separation, and overall device performance. Here's an overview
of their roles in heterostructure solar cells

7
Design and Engineering of 2D Heterostructures for Solar Cell Applications
167
4.3.1
Black Phosphorus (Phosphorene)
Black phosphorus, also known as phosphorene, is a 2D material composed of phos-
phorus atoms arranged in a layered structure. Phosphorene has a tunable bandgap,
which can be adjusted based on the number of layers. This property allows for efﬁ-
cient light absorption across a wide range of solar wavelengths. Black phosphorus
exhibits high carrier mobility, making it suitable for charge transport and collection
within the heterostructure. Its unique properties have led to investigations of black
phosphorus-based heterostructures for solar cells to enhance light harvesting and
charge separation [41, 73].
4.3.2
Boron Nitride (h-BN)
Hexagonal boron nitride (h-BN) is another important 2D material, known for its wide
bandgap and excellent thermal and chemical stability. h-BN serves as an ideal insu-
lating layer and passivation material in heterostructures. It can be used to minimize
interlayer defects and reduce recombination losses, improving the overall efﬁciency
of solar cells [74, 75]. In certain heterostructures, h-BN has been employed as a tunnel
barrier to enhance charge separation and collection between different 2D material
layers [74].
4.3.3
Transition Metal Oxides
Transition metal oxides, such as titanium dioxide (TiO2), have also been integrated
into heterostructure solar cells with other 2D materials [76, 77]. TiO2, for example,
can act as an electron acceptor layer, facilitating efﬁcient charge extraction and trans-
port from the active layer to the electrode [78]. The combination of 2D materials with
transition metal oxides allows for novel heterostructure designs and the optimization
of charge separation and collection.
4.3.4
Other 2D Semiconductors
Besides black phosphorus and boron nitride, several other 2D semiconductors, such
astungstendisulﬁde(WS2),tungstendiselenide(WSe2),andmolybdenumdiselenide
(MoSe2), have been studied in heterostructure solar cells [79-81]. These materials
offer tunable bandgaps and efﬁcient light absorption properties, making them suitable
for various solar cell applications.
The integration of different 2D materials in heterostructures allows for the design
of tailored solar cell architectures with enhanced performance. Researchers continue
to explore new combinations and conﬁgurations of 2D materials to improve light
harvesting, charge separation, and overall device efﬁciency in the quest for advanced
and efﬁcient solar energy conversion technologies.

168
U. K. Verma and A. Singh
5
Characterization Techniques for 2D Heterostructure
Solar Cells
5.1
Overview of Characterization Methods: Spectroscopy,
Microscopy, Electrical Measurements
Characterization methods are essential tools for studying the properties of mate-
rials and devices. In the context of 2D heterostructures, various characterization
techniques have been employed to investigate their structural, optical, electrical, and
electronic properties. An overview of some commonly used characterization methods
for 2D heterostructures has been presented here.
5.2
Spectroscopies
5.2.1
Raman Spectroscopy
Raman spectroscopy provides information about the vibrational modes and crystal
structure of 2D materials [82, 83]. It is sensitive to interlayer coupling and strain
effects in heterostructures.
5.2.2
Photoluminescence (PL) Spectroscopy
PL spectroscopy measures the light emitted by excited charge carriers. In heterostruc-
tures, PL can reveal the nature of excitons and recombination processes, providing
insights into charge carrier dynamics [84, 85].
5.2.3
Absorption and Reﬂection Spectroscopy
These techniques measure the absorbance or reﬂectance of light by the heterostruc-
ture. They help determine the optical properties, bandgaps, and light absorption
characteristics of the 2D materials [86].

7
Design and Engineering of 2D Heterostructures for Solar Cell Applications
169
Fig. 2 SEM images and XRD patterns of the perovskite ﬁlms processed using two different
solvents, corresponding current density-voltage curves of solar cells based on these ﬁlms and the
schematic diagram of device architecture [17]. Reproduced under the terms of CC by 4.0 license.
Copyright 2021, The Authors, Advanced Science published by Wiley-VCH GmbH
5.3
Microscopies
5.3.1
Scanning Electron Microscopy (SEM)
SEM provides high-resolution images of the heterostructure's surface morphology
and topography [87]. Figure 2 depicts the SEM images of perovskite ﬁlms processed
using two different solvents.
5.3.2
Transmission Electron Microscopy (TEM)
TEM allows for detailed imaging of the internal structure and interfaces in 2D
heterostructures at the nanometer scale [88, 89].

170
U. K. Verma and A. Singh
5.3.3
Atomic Force Microscopy (AFM)
AFM is used to image the surface topography and measure the mechanical properties
of 2D materials [90, 91].
5.4
Electrical Measurements
5.4.1
Hall Effect Measurements
Hall effect measurements determine the charge carrier type, concentration, and
mobility in the 2D heterostructure [92].
5.4.2
Sheet Resistance Measurement
Sheet resistance measurement is used to determine the electrical conductivity and
resistance of 2D materials [93].
5.5
X-Ray Diffraction (XRD)
XRD provides information about the crystal structure and crystallographic orienta-
tion of the 2D materials in the heterostructure [94]. Figure 2c demonstrates the XRD
patterns of perovskite ﬁlms processed using two different solvents.
5.6
X-Ray Photoelectron Spectroscopy (XPS)
XPS is used to study the elemental composition and chemical states of the surface
layers in the 2D heterostructure [89, 95].
5.7
Time-Resolved Spectroscopy
Time-resolved techniques, such as time-resolved PL or transient absorption spec-
troscopy, provide insights into the dynamics of exciton formation, migration, and
recombination processes [96].

7
Design and Engineering of 2D Heterostructures for Solar Cell Applications
171
5.8
Kelvin Probe Force Microscopy (KPFM)
KPFM is a specialized technique to measure the local work function and surface
potential of 2D materials, which is crucial for understanding charge transfer and
band alignment at the interfaces [97].
The combination of multiple characterization methods is often necessary to gain a
comprehensive understanding of the properties and behavior of 2D heterostructures.
These techniques play a vital role in guiding the design, optimization, and integration
of 2D heterostructures in various electronic and optoelectronic devices, including
solar cells, transistors, and sensors.
6
Challenges and Considerations in Characterizing 2D
Heterostructures for Solar Cells
Characterizing 2D heterostructures for solar cells presents several unique challenges
and considerations due to the speciﬁc properties and structures of these materials.
These challenges can arise from the ultrathin nature of 2D materials, the need for
understanding interfacial properties, and the impact of measurement techniques on
the integrity of the heterostructure.
2D materials are typically atomically thin and delicate, making sample prepa-
ration and handling critical. Care must be taken to avoid contamination, damage,
or unintentional layer exfoliation during sample preparation and transfer processes.
The heterostructure's stability can be affected by environmental conditions (e.g.,
humidity and temperature), so measurements should be performed in controlled
environments to ensure reproducibility and accuracy. Further, the interfaces between
different 2D materials play a crucial role in determining the heterostructure's proper-
ties. Characterizing and understanding interfacial properties, such as band alignment
and defect states, are challenging but essential for optimizing device performance.
Traditional characterization techniques may have limited spatial resolution to probe
the interfaces at the nanoscale. Advanced techniques, such as high-resolution TEM
or scanning tunneling microscopy (STM), may be required.
The heterostructure's mechanical strain and defect states can signiﬁcantly inﬂu-
ence its electronic and optical properties. Characterizing and quantifying these effects
are critical for understanding charge carrier dynamics and transport. Raman spec-
troscopyandotherstrain-sensitivetechniquescanprovidevaluableinformationabout
the strain distribution in 2D materials. Defect-sensitive techniques like electron spin
resonance (ESR) can be used to study defect states.
Some characterization techniques, such as TEM or focused ion beam (FIB)
imaging, require sample preparation and can be destructive to the heterostructure.
Non-destructive techniques are preferred to avoid altering the sample's properties
during measurement. Non-destructive methods like Raman spectroscopy, PL spec-
troscopy, and ellipsometry can provide valuable information without damaging the

172
U. K. Verma and A. Singh
sample. Charge-carrier dynamics in 2D heterostructures can be understood using
time-resolved techniques. This requires ultrafast time resolution set-ups.
Despite these challenges, characterizing 2D heterostructures is essential for
advancing solar cell technology. It enables researchers to understand the fundamental
physics and tailor the materials' properties to optimize device performance. Collab-
orative efforts and interdisciplinary approaches are often required to address these
challenges and make signiﬁcant advancements in 2D heterostructure characterization
for solar cells.
7
Applications and Future Perspectives
7.1
Emerging Trends and Advancements in 2D
Heterostructures for Solar Cells
2D heterostructures for solar cells are being extensively studied, and several emerging
trends and advancements are shaping the ﬁeld. These trends aim to improve device
efﬁciency, enhance light absorption, and address some of the challenges faced in
traditional solar cell technologies. Here are some notable emerging trends and
advancements.
7.2
Multilayer and Tandem Heterostructures
Researchers are exploring the use of multilayer and tandem heterostructures, stacking
different 2D materials with complementary bandgaps [98, 99]. This approach enables
efﬁcient light absorption across a broader spectrum and maximizes charge carrier
generation, leading to higher overall device efﬁciency.
7.3
Perovskite-2D Heterostructures
Integrating perovskite materials with 2D heterostructures has gained attention [7, 31].
Perovskites offer excellent light absorption properties, while 2D materials contribute
to efﬁcient charge separation and transport. The combination of these materials shows
promise for achieving high-performance solar cells.

7
Design and Engineering of 2D Heterostructures for Solar Cell Applications
173
7.4
Defect Engineering and Passivation
Defect engineering and passivation techniques are being explored to reduce recom-
bination losses at interfaces and improve charge carrier dynamics [100, 101]. The
