Repository: standardgalactic/codex

## Codex Singularis

File: latent-space/Schlesinger M. Aluminum Recycling 2ed 2013.txt (part 11 of 16)
100
Primary metal (%)
Recycled metal (%)
Total metal production
the furnace is slow during the early stages of the melting process to prevent damage 

165
Fossil-Fuel Furnaces
to the refractories from large pieces of scrap or dross; as a molten pool begins to 
form, the speed is increased to roughly 7-8 m/s at the inner surface. Melting times 
vary with furnace size and loading but are usually shorter than in a comparable wet-
hearth furnace.
Rotary furnaces are faster and more efﬁcient than ordinary reverberatory furnaces 
(Paitoni and Benedini, 2004). Because they are emptied completely after each tap, 
they are more suitable than stationary furnaces for aluminum producers who change 
alloys frequently (Boeckenhauer and Kaczmarczyk, 2008). However, they are also 
more expensive to install per unit capacity and more difﬁcult to maintain; labor costs 
are also higher. The need for salt also presents challenges, because salt mixtures with 
a lower melting point than that of the metal feature high levels of expensive KCl. As a 
result, TRFs are generally best suited for melting dross and other oxidized scrap (see 
Chapter 13) and for smaller-size scrap like UBCs (Hall, 2008). However, the smallest 
material, such as clean punchings and turnings, are now better suited to a vortexing 
furnace, where they can be melted in a salt-free environment.
HOLDING AND DOSING FURNACES
In smaller melting facilities, molten metal tapped from a melting furnace is usually 
transferred to a ladle prior to casting. Larger facilities often employ a holding fur­
nace (Whipple, 2005), where the temperature and composition of the metal can be 
adjusted. This allows the melting furnace to be used mostly for its intended purpose, 
increasing productivity. The use of a holding furnace also makes it possible to operate 
FIGURE 9.8  View of a rotary melting furnace. (From Boeckenhauer, K. and Kaczmarczyk, T., 
Modern furnaces for aluminum scrap recycling, http://www.secowarwick.com/assets/
Documents/Articles/Aluminium/MODERN-FURNACES-FOR-ALUMINIUM-SCRAP-
RECYCLING-AP.pdf, 2008. With permission; photo courtesy of T. Kaczmarczyk.)

166
Aluminum Recycling
the melting furnace under conditions that most favor heating of solid scrap (reducing 
conditions, convective heat transfer), improving the efﬁciency and melting rate.
Many different holding furnaces are available, and both gas-ﬁred and electric fur­
naces are widely used (Butler, 2006; Nabertherm, 2012; Schaefer, 2008). Figure 9.9 
illustrates a well-known concept in gas-ﬁred holding furnaces: a radiant-tube fur­
nace (Flamme et al., 2011; Wunning, 2002). In this furnace, products of combus­
tion are passed through ceramic tubes mounted in the furnace; as the tubes heat 
up, they radiate energy to the molten metal below. The use of a tube separates the 
combustion gases from the metal, limiting oxidation and disturbance and reducing 
melt loss. Electrical resistance elements mounted in the roof have the same effect. 
Reverberatory furnaces operating under luminous ﬂame conditions are less expen­
sive and are also common.
RECOMMENDED READING
Boeckenhauer, K. and Kaczmarczyk, T., Modern furnaces for aluminum scrap recycling, 
November 18, 2008. http://www.secowarwick.com/assets/Documents/Articles/Aluminium/
MODERN-FURNACES-FOR-ALUMINIUM-SCRAP-RECYCLING-AP.pdf.
Butler, W.A., Melting and holding furnaces for die casting, Die Casting Engineer, (3), 28, 
March 2006.
Pyrotek, Improving Performance in Casthouse Furnaces, August 29, 2005. http://
www.pyrotek.info/furnace_operations.
Schaefer Furnaces, Furnaces for Melting and Holding Aluminum, February 25, 2008. http://
www.fwschaefert.com/document/CompleteBrochure2008.pdf.
Schmitz, C., Handbook of Aluminium Recycling, Vulkan-Verlag, Essen, Germany, 2006, p. 106.
REFERENCES
Barry, S., Rodriguez, F., and Gil, O., CVG venalum—Design of a 55 t tilting melting furnace, 
in Light Metals 2009, Bearne, G., Ed., TMS-AIME, Warrendale, PA, 2009, p. 609.
Boeckenhauer, K. and Kaczmarczyk, T., Modern furnaces for aluminum scrap recycling, 
November 18, 2008. http://www.secowarwick.com/assets/Documents/Articles/Aluminium/
MODERN-FURNACES-FOR-ALUMINIUM-SCRAP-RECYCLING-AP.pdf.
Brooks, C.L., Basic Principles of Aluminum Melting, Metal Preparation, and Molten Metal 
Handling, Reynolds Metals Co., Richmond, VA, 1970, p. 55.
FIGURE 9.9  Inside of a radiant-tube furnace. (From Sandvik Materials Technology, on-line 
brochure, "Gas Heated Furnaces". With permission.)

167
Fossil-Fuel Furnaces
Butler, W.A., Melting and holding furnaces for die casting, Die Casting Engineer, 50(3), 28, 
March 2006.
Emes, C.B., Improvements in metal quality and operating efﬁciency through furnace design, 
presented at International Melt Quality Workshop, Madrid, Spain, October 25, 2001. 
http://www.pyrotek.info/documents/techpapers/Metal-Quality-thru-Furnace-Design-
CBEmes.pdf.
EMP Technologies, Raising the level of electromagnetic pumping, Alum. Int. Today, 19(3), 
24, May/June 2007.
Feese, J. and Lesin, F., Reducing metal loss in side well charged melters with Invisiﬂame® 
burner technology, in Light Metals 2009, Bearne, G., Ed., TMS-AIME, Warrendale, PA, 
2009, p. 721.
Flamme, M., Milani, A., Wünning, J.G., Blasiak, W., Yang, W., Szewczyk, D., Sudo, J., and 
Mochida, S., Radiant tube burners, Chapter 24 in Industrial Combustion Testing, Baukal, 
C.E., Ed., CRC Press, Boca Raton, FL, 2011, p. 487.
Foseco, Development, Evaluation, and Application of Granular and Powder Fluxes in Transfer 
Ladles, Crucible and Reverberatory Furnaces, April 30, 2002. http://www.foseco.com.
tr/tr/downloads/FoundryPractice/237-02_Development_evaluation_appli_of_granu­
lar_ﬂu-1.pdf.
Grayson, J.T., Cost savings in the cast house: Optimizing furnace operation, staff train­
ing and associated variables, Pyrotek MCR Group, March 21, 2012. http://www.
improvingperformance.com/papers_post_event/Case_Study_5_Cost_savings_in_the_
casthouse_furnace_practices_Jim_Grayson_Pyrotek_MCR_Group.pdf.
de Groot, J. and Migchielsen, J. Multi chamber melting furnaces for recycling of alumi­
num scrap, in Aluminium Cast House Technology—Eighth Australasian Conference, 
Whiteley, P.R., Ed., TMS-AIME, Warrendale, PA, 2003, p. 57.
Hall, C., Tilt rotary replacing traditional reverberatory melting, Aluminium, 84, 38, 2008.
Henderson, R.S., Neff, D.V., and Vild, C.T., Recent advancements in gas injection technol­
ogy using molten metal pumps, in Light Metals 2001, Anjier, J., Ed., TMS-AIME, 
Warrendale, PA, 2001, p. 1033.
Hertwich Engineering, Multi Chamber Furnace (type Ecomelt), 14 August 2013, http://
www.hertwich.com/index.php?id=casting_furnaces.
Iribarren, O., Aluminium Chips Recycling: High Efficiency and Recovery on Aluminium 
Foundries, March 11, 2008. http://www.aluplanet.com/documenti/InfoAlluminio/
InfoInsertecENG.pdf.
Jepson, S. and van Kampen, P., Oxygen-enhanced combustion provides advantages in 
Al-melting furnaces, Ind. Heat., 72(6), 29, June 2005.
Kearney, A., Reverberatory furnaces and crucible furnaces, in Metals Handbook, Vol. 15: 
Casting, 9th edn., ASM International, Materials Park, OH, 1988, p. 374.
Kendzora, S., Melting furnaces in die casting, Die Casting Engineer, 44(5), 28, September/
October 2000.
Kennedy, S., Aluminum melting and metal quality processing technology for continuous high 
quality castings, in Sixth International AFS Conference: Molten Aluminum Processing, 
AFS, Des Plaines, IL, 2001.
Maiwald, D., Advanced control of a rotary drum furnace in a secondary smelter, in Light 
Metals 2009, Bearne, G., Ed., TMS-AIME, Warrendale, PA, 2009, p. 615.
McKenna, J.P. and Wisdom, A. Energy savings in gas-ﬁred aluminum reverberatory furnaces, 
Die Cast. Eng., 41(6), 64, June 1997.
Metaullics Systems, http://www.metaullics.com/lotuss.html.
Meyer, H.J. Salt-free aluminum scrap melting in twin-chamber furnace, Ind. Heat., 70(2), 
30, February 2003.
Migchielsen, J. and Gräb, H.-W., Newest developments of multi chamber melting furnaces, in 
Light Metals 2007, Sørlie, M., Ed., TMS-AIME, Warrendale, PA, 2007, p. 609.

168
Aluminum Recycling
Moos, O. and Thanoukos, E., Installation of a new 135 tonne RTC melting furnace, Aluminium, 
85, 69, 2009.
Nabertherm, Foundry, June 13, 2012. http://www.nabertherm.com/produkte/giesserei/
giesserei_english.pdf.
Newman, P., Dry hearth melting furnaces, Mater. Sci. Forum, 630, 103, 2010.
Niedermair, F., Latest trends in scrap remelting, presented at 10th OEA International 
Aluminium Recycling Congress, Berlin, Germany, March 02, 2009.
Niedermair, F., Benchmark remelt plant for Hai, Romania, automated billet production 
dross—Quo vadis, presented at 12th OEA International Aluminium Recycling Congress, 
Vienna, Austria, February 21, 2011.
Paitoni, C. and Benedini, L., Rotary smelting furnace, Diecast. Technol., (31), 52, September 
2004.
Pyrotek, Improving Performance in Casthouse Furnaces, August 29, 2005. www.pyrotek.info/
furnace_operations.
Sandvik Materials Technology, on-line brochure, "Gas Heated Furnaces".
Schaefer Furnaces, Furnaces for Melting and Holding Aluminum, February 25, 2008. www.
fwschaefert.com/document/CompleteBrochure2008.pdf.
Schmitz, C., Handbook of Aluminium Recycling, Vulkan-Verlag, Essen, Germany, 2006, 
p. 106.
Starczewski, R., Developments in scrap submergence technology for light gauge scrap and 
alloy charging (LOTUSS® technology), presented at 20th Metal Bulletin Recycled 
Aluminium Conference, Salzburg, Austria, November 20, 2012.
Stewart, D.L., Jr., Aluminum melting technology—Current trends and future opportunities, 
in Light Metals 2002, Schneider, W., Ed., TMS-AIME, Warrendale, PA, 2002, p. 719.
Thermtronix, 
Non-crucible 
aluminum 
melting 
furnace, 
June 
30, 
2009. 
http://
www.thermtronix.com/PAGE9.HTM.
Valder, G., Technology of fuel-ﬁred melting furnaces at Otto Junker, Aluminium, 87(3), 42, 
2011.
Whipple, D.F., Improved control for aluminum holding furnaces, Bloom Engineering, May 20, 
2005. https://www.bloomeng.com/uploads/IMPROVEDCONTROLALUMHOLDING.
pdf.
White, D.W., Furnaces designed for fuel efﬁciency, in Light Metals 2011, Lindsay, S.J., Ed., 
TMS-AIME, Warrendale, PA, 2011, p. 1169.
Wunning, J.G., Ceramic radiant tubes extend performance limits, Ind. Heat., 69(3), 73, March 
2002.
Zhou, B., Yang, Y., Reuter, M.A., and Boin, U.M.J., Modelling of aluminium scrap melting in 
a rotary furnace, Miner. Eng., 19, 299, 2006.

169
10 Electric Furnace Melting
As illustrated in previous chapters, most aluminum scrap is melted in furnaces 
heated by the combustion of a fossil fuel—natural gas, oil, or perhaps coal. However, 
the use of fossil fuels as an energy source has disadvantages (Butler, 2006):
•	 Poor fuel efﬁciency
•	 Required ventilation to handle the combustion products
•	 Dross generation from the interaction of combustion products with the mol­
ten metal
•	 Melt contamination from the interaction of combustion products with the 
molten metal
•	 High surface temperature in the metal, which encourages hydrogen 
absorption
•	 Refractory degradation in the roof and sidewalls
•	 Metal contamination from entrained dross circulated by metal pumps and 
electromagnetic stirring
Electricity has been used as an alternate energy source for melting aluminum scrap 
for some time. The ﬁrst electric furnace for melting scrap was installed in the United 
States in 1918 (Anderson, 1987) and appeared in Europe soon afterward. These fur­
naces have been in use ever since and have evolved over time. The most important 
innovation was the introduction of induction furnaces for melting in the 1930s. These 
have largely displaced the resistance and arc furnaces originally used.
Electric furnaces have important advantages over fossil-fuel furnaces for 
melting aluminum scrap. The most important of these is cleaner metal. Because 
there are no combustion products in an electric furnace environment, dross gen­
eration is much less in an electric furnace (Lessiter, 1997), as is gas pickup. As 
a result, melt losses are lower (Groteke, 1997; Hentschel and Feldmann, 1982; 
Kreysa, 1991; MacIntosh, 1983), and metal purity is improved. The stirring 
motion of an induction furnace minimizes temperature gradients within the melt 
(Heine and Gorss, 1991), improving consistency. Electric furnaces are generally 
more efﬁcient than gas- or oil-ﬁred furnaces (Fishman, 2002; Schifo and Radia, 
2004), especially in smaller sizes. The lack of fuel combustion means that there 
is little or no off-gas, which greatly reduces environmental concerns. In addition, 
electric furnaces are less noisy.
However, there are also disadvantages. The stirring motion that improves 
homogeneity can also prevent dross from separating, increasing the risk of inclu­
sions (Whiteley, 2011). While electric furnaces are more efﬁcient, electricity is 
often a more expensive form of energy than fossil fuels, erasing the cost advantage 
(Fishman, 2002; Nealon, 2011); recent declines in the price of natural gas have made 

170
Aluminum Recycling
electricity an even less desirable option. Electric furnaces tend to have higher capital 
costs than fossil-fuel furnaces of equivalent capacity (Hellsing and Tallbäck, 1982; 
MacIntosh, 1983). Most importantly, electric furnaces have difﬁculty matching the 
melting capacity of large-scale reverberatory furnaces (Butler, 2006; Groteke, 1997).
As a result, electric furnaces are most often found in small-volume operations 
such as foundries. Less than 5% of the total aluminum melted in the United States 
is melted in electric furnaces (Schifo and Radia, 2004). However, changing environ­
mental restrictions and the need to produce cleaner metal in a melting furnace may 
encourage greater use of electric furnaces in the future.
The electric furnaces used in aluminum melting can be classiﬁed in several ways. 
The most important is the type of electrical heat generation, which is by induction 
or resistance. Induction furnaces can be further divided into channel and coreless 
units. A second means of classiﬁcation is the function of the furnace. Some electric 
furnaces operate as melting units, others as holding furnaces, and some as both. 
The choice of frequency is another means of classifying electric furnaces, as is the 
means by which molten metal is removed (in a separate crucible, by hand-dipping, 
or by being tapped to a ladle). In this chapter, electric furnaces will be sorted ﬁrst 
into induction and resistance furnaces and then by the other classiﬁcation methods.
INDUCTION FURNACES
In Chapter 5, the concept of an eddy current was introduced as a technology for 
separating aluminum from other nonmagnetic metals in a scrap stream. An eddy 
current is the electric current induced in a conductor by the magnetic ﬁeld associ­
ated with an adjacent magnet or electric current. In an eddy current separator, pow­
erful permanent magnets are typically used to generate this ﬁeld. Passing a piece of 
scrap over a series of magnets with alternating polarities generates Lorentz forces, 
which repeatedly ﬂip the piece of scrap and cause it to veer from its original path.
If the scrap piece (or any other conductor) remains in the magnetic ﬁeld generated 
by alternating current for a period of time, its resistance to the reversing eddy current 
generated by the ﬁeld will cause it to heat up. This is called induction heating and is 
used for several metallurgical applications. The industrial use of induction heating for 
melting purposes dates from the 1930s (Robiette, 1972), and today is used for most 
nonferrous metals, as well as irons and steels. Two general approaches have been taken 
in the design of induction-based melting furnaces. In the ﬁrst, solid metal is directly 
heated and melted by eddy currents in a coreless furnace. In the second, molten metal 
is heated to a high temperature in the bottom of a channel induction furnace; the super­
heated molten metal then melts added scrap or ingot charged to the top of the furnace.
CoRELEss FURnACEs
Figure 10.1 shows the construction of a typical coreless induction furnace (Bala, 
2005; Perkul, 2008). The induction coil surrounding the outside of the lining 
containing the metal charge consists of water-cooled copper tubing, embedded in 

171
Electric Furnace Melting
a ceramic grout to reduce corrosion and provide additional support. In furnaces 
with removable crucibles, the coil will reach nearly to the top of the furnace. 
In tiltable furnaces like that shown here, room is left for a pouring spout. The 
magnetic ﬁeld generated by the coil is equally strong on both sides; to prevent 
the stray ﬂux from heating the outer furnace shell, a series of vertical laminations 
of transformer iron known collectively as the yoke is located outside the coil. 
In addition to tiltable furnaces like this, coreless induction furnaces are avail­
able that can be tapped from the bottom, along with removable crucible furnaces 
(Lessiter, 1997).
The biggest decision in specifying a coreless induction furnace is the choice 
of operating frequency. Until the 1970s, there was no such choice; virtually all 
coreless units operated at mains frequency, 50-60 Hz. This had several conse­
quences. The ﬁrst stems from the impact of furnace frequency on the penetration 
depth of the magnetic ﬁeld. Robiette (1972) describes penetration depth using 
the expression
	
p = 1
2p
r
mf 	
(10.1)
Working lining
Castable ring
Furnace coil
Ceramic felt
Steel
structure
Coil grout
Yoke
Yoke bolts
Castable
ring
Castable cone
Castable refractory bottom
FIGURE 10.1  Construction of a coreless induction furnace. (From Perkul, R.Y., in Metals 
Handbook, Vol. 15: Casting, 10th edn., ASM International, Materials Park, OH, 2008. With 
permission.)

172
Aluminum Recycling
where
p is the penetration depth in cm
ρ is the resistance of the conductor affected by the ﬁeld (i.e., the furnace charge)
μ is the magnetic permeability of the conductor
f is the frequency
For a given material, p is proportional to 1/f 0.5. The high penetration of mains 
­frequency means that a large-diameter furnace is required to eliminate bucking 
or canceling of the ﬁeld (Hipple, 1982). However, practical considerations lim­
ited the coil diameter to a maximum of 3.65 m outer diameter (Heine and Gorss, 
1991; Knödler, 1986). As a result, mains frequency induction furnaces often have 
lower efﬁciencies, especially during melting when the resistance of the charge 
is greater (and p is higher as a result). Furthermore, Knödler suggests that the 
minimum size of aluminum scrap (or ingot) that can be efﬁciently melted in a 
coreless furnace is 3.5p. This means that the use of mains-frequency induction 
furnaces for melting is best reserved to ingot and large-diameter scrap such as 
casting runners and gating.
A second consequence of mains-frequency furnace operation is the impact of 
frequency on stirring action in the melt. Shuichi (1988) calculates stirring action 
with the expression
	
F
P
fDH
= a
	
(10.2)
where
α is a constant determined by the metal being melted
P is the power input to the furnace
D is the inside crucible diameter
H is the coil height
Lower frequencies mean increased stirring. This stirring theoretically makes it 
easier to melt thin-gauge scrap (Perkul, 2008), by rapidly drawing the scrap under 
the melt surface. However, stirring is also more likely to hurt metal quality, by 
increasing melt contact with the atmosphere and increasing hydrogen absorption. 
The increased stirring also raises the height of the meniscus or the dome of mol­
ten metal that forms above the melt. A meniscus that gets too high can result in 
metal spillage. Preventing this requires (a) turning down the power (and reduc­
ing furnace melt capacity) or (b) increasing the distance by which the crucible 
wall extends above the coil, which creates thermal gradients within the melt. As 
a result, the use of mains-frequency coreless induction furnaces for melting scrap 
is not widespread. When used for this purpose, they are generally operated with a 
hot heel of molten metal (Smith and Hayes, 1992), to which scrap is added. This 
reduces the resistance of the charge and allows the stirring action to transfer heat 
to the solid scrap more effectively.
In the 1970s, the development of solid-state frequency converters (thyris­
torized or oscillating circuit) made possible medium-frequency (150-600 Hz) 

173
Electric Furnace Melting
furnace operation (Knödler, 1986). Medium-frequency operation reduces the pen­
etration depth generated by the coil, compared with mains-frequency operation. 
Higher frequency operation also decreases the stirring and thus the meniscus 
height. This in turn increases the power density that can be used for a furnace of 
a given size (Goyal, 1985), as Figure 10.2 illustrates. This power increase means 
reduced melting times for a given charge, and the reduction in furnace size made 
possible by the medium-frequency operation reduces capital costs and improves 
efﬁciency (Hipple, 1982). The reduced stirring and shorter melting times translate 
into lower melt losses than mains-frequency melting, and the reduced penetration 
depth means that smaller pieces of scrap can be melted (Kreysa, 1991). Another 
advantage of medium-frequency melting is that a cold charge can be melted more 
easily, while mains-frequency furnaces generally use a molten heel (Heine and 
Gorss, 1991).
The optimal frequency of coreless induction furnace to be used for melting 
scrap depends on the capacity, the size of material to be melted, and equip­
ment and electricity costs. Figure 10.3 shows an approach suggested by Hipple 
(1982); the greater the capacity (and the larger the furnace), the lower the fre­
quency. A second approach can be obtained from the work of Rowan (1987), 
who published a frequency selection chart, based on experience with a variety of 
foundries. The published chart recommends an optimum frequency for a given 
furnace capacity, with a margin of uncertainty called the green zone. The pub­
lished chart is primarily for ferrous melting furnaces but can be adapted for 
frequency recommendation for aluminum melting as well. From Rowan's results, 
the following expression can be obtained:
	
log  
( 0.6056 log  
 4.409)
 
y
x
= -
+
±
 
0 3
.

(10.3)
3000
2500
2000
1500
Connected load (kVA)
1000
500
0
0
0.5
1
1.5
2
2.5
Frequency 50 Hz
Frequency 150 Hz
Frequency 250 Hz
3
3.5
4
4.5
5
Total furnace capacity (tons)
FIGURE 10.2  Coreless induction furnace load vs. capacity for different frequencies. (From 
Knödler, G., Cast. Plant + Technol., (1), 22, January 1986. With permission.)

174
Aluminum Recycling
where
y is the optimal frequency
x is the capacity of the furnace in kg
For a furnace with a capacity of 3000 lb (1361 kg), the recommended frequency from 
the expression would be 324 Hz, at the low end of what Figure 10.3 suggests. A fur­
nace with a capacity of 8000 lb (3629 kg) would have a recommended frequency of 
111 Hz, well below that suggested by Hipple (1982).
Figure 10.4 shows a common power supply schematic for medium-frequency fur­
naces (Perkul, 2008). The equipment shown here is a parallel inverter, in which 
the capacitor bank is connected in parallel with the induction coil; series inverters 
are also used. The lack of tap changes and capacitor contactors means that supply 
line surges do not occur, which pleases power companies; it also means reduced 
maintenance costs. For furnaces with power ratings above 1250 kW, a step-down 
transformer is normally used; smaller furnaces are more likely to use a 480 V dis­
tribution line backed by a disconnecting device. Power supply functions are increas­
ingly automated, using programmable controllers and software packages that can 
specify appropriate sequences for different types of furnace operation (cold start vs. 
hot start, different types of metal input, batch vs. tap-to-tap, etc.).
Coreless induction furnaces are operated in one of two basic methods (Perkul, 
2008). The ﬁrst is a batch operation, in which the furnace is completely emptied 
1,800
1,700
1,600
1,500
1,400
1,300
1,200
1,100
1,000
900
Kilowatts
800
700
600
500
400
300
200
100
1 kHz
Aluminum
300-
500 Hz
3 kHz
20
30
40
50
60
80
100
200
300
400
500
600
800
1,000
2,000
3,000
4,000
5,000
6,000
8,000
10,000
Pounds capacity—aluminum
FIGURE 10.3  Coreless induction furnace load vs. capacity, showing optimal frequency 
ranges. (From Hipple, W.F., Modern Cast., 72(8), 39, August 1982. With permission.)

175
Electric Furnace Melting
after every heat. The second is a tap-and-charge operation, in which the fur­
nace is operated semicontinuously, with about 50% of its contents removed after 
each heat. The more consistent temperature of a tap-and-charge operation ensures 
longer refractory life; however, batch operation has a higher electrical efﬁciency 
(Kreysa, 1991). While tap-to-tap times are longer in batch melting, the frequency 
of tapping is reduced, ultimately maximizing furnace utilization. In addition, the 
ability to operate medium-frequency coreless furnaces with a completely solid 
charge means that some oily or wet scrap can be used in batch operation, as long 
as no liquid heel is left after tapping. (The oil and water are vaporized during 
heatup.) This practice remains undesirable, however, and it is recommended that 
the fraction of wet scrap in a charge be limited to one-ﬁfth or less of the total 
(Groteke, 1997).
Isolation
transformer
AC/DC
converter
DC reactor
DC/AC inverter
Capacitor bank
Furnace
FIGURE 10.4  Solid-state frequency conversion schematic for medium-frequency induction 
furnaces. (From Hipple, W.F., Modern Cast., 72(8), 39, August 1982. With permission.)

176
Aluminum Recycling
Charging frequency depends on the type of operation (batch or tap-and-charge) 
and the furnace size and frequency. The lower melt capacity of mains-frequency 
coreless furnaces means that they need to be charged less often; the appetite of 
medium-frequency furnaces is such that a continuous charging device may be appro­
priate (Groteke, 1997; Kreysa, 1991; Perkul, 2008). The size of solid pieces charged 
to a coreless unit should be less than two-thirds of the furnace diameter to prevent 
bridging.
A peculiar concern in the operation of coreless furnaces is the disposition of 
dross. Ordinarily, dross from aluminum melting furnaces rises to the top, where it is 
skimmed off. However, the stirring in coreless units draws dross down instead into 
the melt (Smith and Hayes, 1992). As the metal circulates, the dross agglomerates on 
the furnace walls (Goyal, 1985). This poses several concerns. The ﬁrst is refractory 
penetration (Shuichi, 1988). The dross contains small amount of entrapped metal, 
which will become superheated when trapped near the crucible wall (where the mag­
netic ﬁeld from the coil is strongest). The superheated metal penetrates refractories 
easily, shortening lining life (Whiteley, 2011). A second problem is the increase of 
lining thickness resulting from dross adsorption. This reduces power input to the 
melt. A third possible concern is dross being eroded from these side deposits by cir­
culating metal and ultimately winding up in the metal. Special mechanical scrapers 
have been designed to periodically remove the deposited dross without disturbing 
the molten metal surface (Perkul, 2008).
CHAnnEL FURnACEs
Figure 10.5 illustrates the basic construction of a channel induction furnace (Perkul, 
2008). As before, a water-cooled copper-tubing coil is used to generate a magnetic 
ﬁeld, which heats the metal in the channel surrounding the coil. However, there are 
several differences. The most signiﬁcant is that the channel is placed outside the 
coil, whereas the metal in a coreless induction furnace is placed inside the coil. To 
redirect the magnetic ﬁeld generated by the coil to act entirely on the metal in the 
channel, an iron core is placed inside the coil. This serves the same function as the 
iron yoke placed outside the coil in a coreless unit.
A bigger difference between the channel and coreless induction furnaces is that 
the amount of metal in the channel surrounding the coil is much smaller than the 
amount of metal being acted on by the ﬁeld in a coreless unit. As a result, channel 
furnaces heat metal by an indirect method. Metal ﬂowing through the channel is 
superheated by the ﬁeld and moved along by the same forces that cause bath cir­
culation in coreless units. As the superheated metal exits the channel into the main 
body of the furnace, it transfers heat to the rest of the melt. (This can be seen as an 
electric-furnace analog to sidewell melting furnaces heated by fossil-fuel combus­
tion.) Scrap or ingot fed to the furnace is melted by this indirect approach, rather than 
going through the channel.
Nearly all channel furnaces operate on mains frequency. Because of this, 
the power density is limited, making the direct melting of scrap impossible. 
This in turn means that a heel of molten metal must be maintained in the fur­
nace (Perkul, 2008). This reduces furnace flexibility and makes alloy changes 

177
Electric Furnace Melting
difficult. As a result, channel furnaces are used more often as holding fur­
naces rather than as melting units and typically for larger operations. However, 
for these applications, channel furnaces have advantages. Their efficiency is 
typically 70%-75%, compared with the 50%-55% efficiencies of coreless fur­
naces (Knödler, 1986). A second advantage is the reduced agitation in channel 
furnaces. This minimizes dross formation compared with coreless units and 
reduces gas pickup. However, the reduced turbulence also makes it more dif­
ficult to charge low-bulk scrap, such as cans, shredded material, and trimmings 
(Kreysa, 1991). These materials must be baled or otherwise densified before 
charging to reduce melt loss.
Until the early 1980s, a second limitation on channel furnace capacity was the 
induction coil itself, which was air cooled (Hellsing and Tällback, 1982; Knödler, 
1986). This limited inductors to power ratings of 250 kW and less. Even so, induc­
tor failure is a frequent problem with these furnaces (Whiteley, 2011). The devel­
opment of water-cooled inductors allowed power ratings to increase to 1000 kW 
or higher. Using multiple induction loops on a given furnace also increases fur­
nace capability. However, this comes at a price; channel furnaces are more expen­
sive per unit melting capacity than coreless units (and much more expensive than 
fossil-fuel furnaces).
The biggest operating concern in the use of channel furnaces is the rapid metal 
ﬂow through the channel, which can lead to two opposing difﬁculties. The ﬁrst is 
rapid wear of the refractory lining of the channel (Hellsing and Tallbäck, 1982; 
Molten metal
Troat
Iron core
Coil
Channel
Refractory
FIGURE 10.5  Construction of a channel induction furnace. (From Perkul, R.Y., Induction 
furnaces, in Metals Handbook, Vol. 15: Casting, 10th edn., ASM International, Materials 
Park, OH, p. 108, 2008. With permission.)

178
Aluminum Recycling
Hentschel and Feldmann, 1982; MacIntosh, 1983), which causes the need for replace­
ment at a more frequent rate than coreless units. The second is the deposition of dross 
on the refractory surface, similar to the deposition of dross on the crucible walls of 
coreless furnaces. This dross can build up over time and clog the channel (Whiteley, 
2011), forcing the furnace to be taken out of service while the clog is removed. 
Solutions to the clogging problem include increasing the metal ﬂow rate through the 
channel, which reduces dross deposition, and injecting an inert gas (argon or nitro­
gen) into the channel (Prillhofer, 2011). Both of these tactics increase the refractory 
wear rate, however. The problem is less severe in larger furnaces, which have wider 
channels and are less prone to clogging as a result.
RESISTANCE FURNACES
Electric resistance furnaces feature a wire element looped throughout the sides of the 
furnace. When current is passed through the wire, its resistance generates heat, rais­
ing its temperature. Eventually, the element temperature rises to the point where it 
glows. The glowing element radiates heat to the surroundings, including the crucible 
placed inside the furnace. This heats the metal inside or keeps it warm if already 
molten. Changing the current to the element changes the power generated, allowing 
temperature control.
The element in most resistance furnaces is made of the nickel-chromium alloy 
nichrome. The chromium in this alloy forms an impervious oxide layer when the 
element is used. The oxide layer prevents further oxidation and allows the element 
to be used for an extended period of time before replacement is required. The ele­
ment is often installed as an open-coil element supported on high-purity ceramic 
tubes; elements can also be obtained semi-embedded in refractory panels (Atkins, 
1992), which are simply swapped out when the element fails. Open-coil elements 
are preferred for aluminum melting, due to the higher power loading (and increased 
melt rate) possible with this type; however, improved semi-embedded elements are 
available that may eliminate this advantage.
Resistance furnaces generally belong to one of two categories: small-crucible 
bale-out furnaces and radiant-heat electric reverberatory holding furnaces and 
tundishes (Atkins, 1989; Butler, 2006; Morganite Crucible Ltd., 2006; Nabertherm, 
2012; Schaefer, 2008). The capacity of the bale-out furnaces can be as high at 
1500 kg but is usually much smaller. They can be operated with a molten heel but 
are usually charged cold. Efﬁciencies are high (80%), but the low power input means 
that melting capacity is poor compared to other furnaces. Because no stirring is 
provided by these furnaces, only bulky scrap can be used (along with primary ingot) 
in furnaces of this type. The lack of stirring also increases temperature gradients in 
the metal, which increases melt loss compared with induction furnaces (Puga et al., 
2009). Crucibles are usually made from silicon carbide, which is preferred over clay-
graphite because of its higher thermal conductivity.
Electric reverberatory furnaces (see Figure 10.6) are used as holding furnaces 
(Atkins, 1989; Butler, 2006; Morganite Crucible Ltd., 2006; Schaefer, 2008). They typi­
cally feature silicon carbide elements embedded into the furnace roof and can hold up to 

179
Electric Furnace Melting
6000 kg of molten metal, although they are usually much smaller. The high reﬂectivity 
of molten aluminum means that a large bath surface is required for effective heating, 
and this in turn increases the potential for dross formation and hydrogen pickup during 
holding. As a result, use of these furnaces is limited.
Attempts have been made to overcome the disadvantages of resistance-heated 
furnaces. One of the more promising is a hybrid furnace that uses fossil-fuel heating 
for charge heating and melting and resistance heating for heating and holding the 
molten metal (Kanthal, 2009). This improves melting capacity, while preserving the 
electric heating advantages of cleaner metal and reduced gas pickup. A second is 
the direct heat concept (Chubu Electric Power Co., 2011; Free Library, 2012), which 
uses an induction coil to heat a silicon carbide crucible. The high resistivity of the 
crucible causes it to heat rapidly, heating the metal inside. Because the induction ﬁeld 
is applied to the crucible rather than the metal, the stirring action of other coreless 
induction furnaces is avoided, reducing drossing and gas pickup.
Figure 10.7 shows a third alternative, developed over the past decade by an 
American consortium (Eckert, 2004). The ﬁgure shows a high-ﬂux resistance heater 
mounted inside a ceramic tube. The resistance heater features a newly developed 
resistive material that has a higher melting point and better ﬂexibility than previous 
options and a glass amalgam to provide better heat transfer. This heater is immersed 
into molten aluminum, where it transfers heat by conduction and convection rather 
than by radiation. Figure 10.8 shows a melting furnace arrangement that takes 
advantage of this technology. The furnace is the electric equivalent of a sidewell 
reverberatory furnace, with molten aluminum superheated by an array of immersion 
heaters being used to melt solid feed input to the charge well on the left (Osborne, 
2010). However, the use of electric furnaces for large-scale melting of scrap is likely 
to remain the less preferred option for some time to come.
Electric heating element
Metal level
Filter
Ladle
FIGURE 10.6  Cross section of a resistance holding furnace. (From Atkins, R., Foundry 
Int., 15(4), 166, 1992. With permission.)

180
Aluminum Recycling
FIGURE 10.7  Immersion heater for isothermal melting process. (From Eckert, C.E., 
Aluminum success story: The isothermal melting process, March, 2004, http://www.­
apogeetechinc.com/wp-content/uploads/2010/09/IsothermalMelting.pdf. With permission.)
Charge well
BSPP heat
Metal ﬂow
Pump well
DI heaters
FIGURE 10.8  Isothermal melting process furnace architecture. (From Osborne, M., Energy 
efﬁcient metal melting, transportation and holding in the casting plant, presented at CastExpo 
'10, Orlando, FL, March 22, 2010. With permission.)

181
Electric Furnace Melting
RECOMMENDED READING
Atkins, R., Resistance heated melting and holding furnaces for aluminium casting, 
Foundryman, 82(2), 50, February 1989.
Butler, W.A., Melting and holding furnaces for die casting, Die Cast. Eng., 50(3), 28, March 2006.
Perkul, R.Y., Induction furnaces, in Metals Handbook, Vol. 15: Casting, 10th edn., ASM 
International, Materials Park, OH, 2008, p. 108.
REFERENCES
Anderson, R.J., Melting and Casting Aluminum, Lindsay Publications, Inc. (reprint of 1925 
original), Bradley, IL, 1987, p. 427.
Atkins, R., Resistance heated melting and holding furnaces for aluminium casting, 
Foundryman, 82(2), 50, February 1989.
Atkins, R., New developments in electric-resistance-heated melting and holding furnaces, 
Foundry Int., 15(4), 166, April 1992.
Bala, K.C., Design analysis of an electric induction furnace for melting aluminum scrap, AU 
Journal, 9, 83, 2005.
Butler, W.A., Melting and holding furnaces for die casting, Die Cast. Eng., 50(3), 28, March 2006.
Chubu Electric Power Co., Overview of development of IH aluminum melting and holding 
furnace, December 16, 2011. http://www.chuden.co.jp/english/corporate/ecor_releases/
erel_pressreleases/__icsFiles/aﬁeldﬁle/2011/12/16/0328.pdf.
Eckert, C.E., Aluminum success story: The isothermal melting process, March 2004. http://
www.apogeetechinc.com/wp-content/uploads/2010/09/IsothermalMelting.pdf.
Fishman, O.S., Direct electric heat melting furnaces for aluminum and other non-ferrous met­
als, Aluminium World, 2(2), 41, February 2002.
Free Library, Aluminum direct heat electric melting furnace, October 30, 2012. http://www.
thefreelibrary.com/Aluminum+Direct+Electric+Heat+Melting+Furnace.-a077829292.
Goyal, V., Aluminium melting with coreless medium-frequency induction furnaces, Die Cast. 
Eng., 29(5), 32, May 1985.
Groteke, D.E., Aluminum crucible melt shop considerations, Modern Cast., 87(12), 47, 
December 1997.
Heine, H.G. and Gorss, J.B., Coreless induction melting of aluminum, Light Metal Age, 
49(1/2), 18, January/February 1991.
Hellsing, S. and Tallbäck, G., Compact high-power single-channel inductor for non-clogging 
operation on an aluminium furnace, in Light Metals 1982, Andersen, J.E., Ed., TMS-
AIME, Warrendale, PA, 1982, p. 803.
Hentschel, F. and Feldmann, F., Application of the channel induction furnace for melting alu­
minum, JOM, 34(7), 58, July 1982.
Hipple, W.F., Melting with a medium frequency furnace, Modern Cast., 72(8), 39, August 1982.
Kanthal, New highly efﬁcient melting furnaces supplied to Die Casting Company, February 13, 
2009. http://www2.kanthal.com/C12570A7004E2D46/062CC3B124D69A8EC1256988
