Repository: standardgalactic/codex

## Codex Singularis

File: latent-space/Schlesinger M. Aluminum Recycling 2ed 2013.txt (part 12 of 16)
100
Primary metal (%)
Recycled metal (%)
Total metal production
002A3D76/DDE6A857C0FA1F78C12570C20051578C/$ﬁle/6-D-4-3%20tubes%20stg.
pdf?OpenElement.
Knödler, G., Induction furnaces for the melting of light metal, Cast. Plant + Technol., 2(1), 
22, January 1986.
Kreysa, E., Induction melting furnaces for aluminum, Light Metal Age, 49(7/8), 15, July/
August 1991.
Lessiter, M.J., Aluminum crucible melting: Small foundry 'models', Modern Cast., 87(12), 
50, December 1997.
MacIntosh, W.H., Induction furnaces for melting secondary aluminium, Conserv. Recycl., 6, 
41, 1983.

182
Aluminum Recycling
Morganite Crucible Ltd., Morgan furnace range, August 11, 2006. http://refractoryandceramic.
com.au/Morgan-Furnace-Range.pdf.
Nabertherm, Foundry, June 13, 2012. http://www.nabertherm.com/produkte/giesserei/
giesserei_english.pdf.
Nealon, R.J., Caution: When melting aluminum (your energy savings deposit may be returned 
for inefﬁcient funds), Die Cast. Eng., 55(1), 37, January 2011.
Osborne, M., Energy efﬁcient metal melting, transportation and holding in the casting plant, 
presented at CastExpo '10, Orlando, FL, March 22, 2010.
Perkul, R.Y., Induction furnaces, in Metals Handbook, Vol. 15: Casting, 10th edn., ASM 
International, Materials Park, OH, 2008, p. 108.
Prillhofer, B., Melt treatment of aluminium alloys in channel induction furnaces, February 
20, 2011. http://www.amag.at/ﬁleadmin/AMAG/AMAG/Pictures_NEW/AluReport/
AR_2_09_EN_technology.pdf.
Puga, H., Barbosa, J., Soares, D., Silva, F., and Ribeiro, S., Recycling of aluminium swarf by 
direct incorporation in aluminium melts, J. Mater. Process. Technol., 209, 5195, 2009.
Robiette, A.G.E., Electric Melting Practice, Charles Grifﬁn & Co., London, U.K., 1972, 
Chapters 6-8.
Rowan, H.M., A new frequency selection chart for coreless induction furnaces, Foundry 
Manag. Technol., 115(4), 34, April 1987.
Schaefer Furnaces, Furnaces for melting and holding aluminum, February 25, 2008. http://
www.fwschaefert.com/document/CompleteBrochure2008.pdf.
Schifo, J.F. and Radia, J.T., Theoretical/Best Practice Energy Use in Metalcasting Operations, 
U.S. Department of Energy, Washington, DC, 2004. http://www1.eere.energy.gov/
industry/metalcasting/PDFs/doebestpractice_052804.PDF.
Shuichi, B., Actual use of high frequency induction furnace, in Light Metals 1988, Boxall, 
L.G., Ed., TMS-AIME, Warrendale, PA, 1988, p. 413.
Smith, L. and Hayes, P.J., Recycling aluminium scrap in coreless induction furnaces, in 
International Conference of Recycling Metals, ASM International, Materials Park, OH, 
1992, p. 151.
Whiteley, P., A historical perspective of aluminium casthouse furnace developments, Mater. 
Sci. Forum, 693, 73, 2011.

183
11 Recycling Industry
Some of the information in this chapter will be out of date before you read it. The 
recycling industry is constantly changing, and the number of facilities processing 
aluminum scrap or dross grows or shrinks with time in different locations due to 
several factors. As a result, some recyclers counted in this chapter are now defunct, 
and new ones have begun operations since this was written.
Secondary aluminum is a commodity material, and the driving forces that inﬂu­
ence other commodity processors also inﬂuence the aluminum recycling industry. 
Most of these forces are rationalizing the industry, resulting in fewer but larger pro­
cessing facilities. The changing nature of the scrap supply also affects which recy­
cling facilities will thrive, as does the shifting geography of demand for aluminum.
WHO RECYCLES ALUMINUM?
As mentioned in Chapter 1, much of the aluminum scrap recycled is actually con­
sumed by primary aluminum smelters rather than by scrap processors (Scharf-
Bergmann, 2008). Primary smelters use scrap because of the following reasons:
•	 It is a cheap source of aluminum. In countries with high power costs 
and distant bauxite resources, the cost of purchasing and remelting scrap 
may be less than that of producing aluminum from ore (Koscielski, 2010; 
Wilkinson, 2003). As a result, a primary smelter can lower its costs by 
remelting as much scrap as possible. (Of course, the entry of primary smelt­
ers into the market can drive scrap prices up, reducing this advantage.) In 
countries with lower power costs or nearby bauxite resources, this factor 
becomes less important.
•	 It is a cheap source of alloying elements. As Chapter 2 pointed out, most 
aluminum alloys contain one or more of ﬁve alloying elements: copper, 
magnesium, manganese, silicon, and zinc. As the prices of these metals 
increase (silicon has been particularly expensive at times), the alloy content 
of scrap is increasingly valuable (Gaustad et al., 2007).
•	 It reduces power usage and emissions associated with primary smelting. 
Primary aluminum smelters consume substantial amounts of electrical 
energy and are often the biggest electricity consumers in a region. As other 
consumers in the region increase the demand for power, reducing power use 
in smelters is a net contribution to the available supply. In addition, many 
industrial societies have committed themselves to reducing carbon dioxide 
emissions to the atmosphere. As Chapter 1 pointed out, the CO2 emitted 
during the recycling of aluminum is 90% less than that created during pri­
mary production (Damgaard et al., 2009; Das, 2006).

184
Aluminum Recycling
However, because primary smelters produce primarily wrought alloys and are not 
equipped to do substantial amounts of demagging, they are selective about the scrap 
they buy. New scrap with a known composition is vital; uncoated material is also 
needed, since primary smelters have different environmental equipment than sec­
ondary smelters and may not be able to adequately handle the organic vapors gen­
erated by decomposing coatings. As a result, primary smelters in developed areas 
with large scrap markets are more likely to use scrap than smelters in less-developed 
regions.
Some primary smelters in North America and Europe have also begun to pro­
duce casting alloys such as A356.0 (Grunspan, 2004; Rombach, 2002). The low iron 
content of primary aluminum makes it easier for these smelters to produce low-iron 
casting alloys, and the presence of nearby customers such as auto producers provides 
a further economic advantage. The production of cast rather than wrought alloys also 
means greater consumption of scrap, since these compositions can absorb more in 
the charge.
The second category of recycling operation is the remelter. Like primary smelt­
ers, remelters also produce mostly wrought alloys (Kevorkijan, 2003; Kirchner, 
2002), meaning that careful selection of scrap grades and chemistries is essential. 
Again, remelters use mostly new scrap, with some added primary metal to dilute 
impurity content to the needed level (Das, 2006). Remelting operations fall into 
three categories:
	
1.	Integrated operations generate a consumer product, often extrusions, rather 
than merely producing billets. Scrap generated during extruding is recycled 
along with purchased scrap.
	
2.	Nonintegrated operations produce alloy billet for sale to other processors 
(Fielding, 2006).
	
3.	Toll operators accept scrap from a single source and melt it down for return 
to the originator without ever actually owning the material. This type of 
operation has become more popular in recent years, as large manufacturers 
arrange with secondary aluminum producers to operate dedicated recycling 
facilities designed to process only the manufacturer's scrap (Carey, 2013; 
Petersen and McDonnell, 2008). About 10% of US secondary aluminum 
production comes from toll processors (Borner, 2012).
Initially, remelters were distinguished from secondary smelters by a lack of reﬁning 
capability. However, the demand for higher product quality now means that many 
remelters now reﬁne and ﬁlter their molten metal, regardless of its initial source.
A special type of remelter is the UBC recycler, which uses a feedstock consisting 
primarily of recovered beverage cans (Thornton et al., 2007). These ﬁrst began to 
appear in the 1980s, when the number of discarded cans became sufﬁcient to justify 
a specialized facility. UBC recyclers are similar to remelters in that they produce 
a wrought alloy, typically 3004. However, because their feedstock is a mixture of 
can bodies (3004) and lids (5175 and others), additions of primary aluminum and 
alloying elements are needed to produce the correct alloy composition. In addition, 
reﬁning and ﬁltration are required to produce a quality product. UBC recyclers are 

185
Recycling Industry
found mostly in Europe and North America, due to higher per capita use of cans 
there.
Secondary smelters, known as refiners in Europe, are the most common type of 
aluminum recycling facility. Secondary smelters produce casting alloys (Kirchner, 
2002), in particular one of the 380 variants (see Chapter 4), and as a result use types of 
obsolete or low-grade scrap that other recycling facilities cannot use. As the demand 
for better-quality scrap from other recyclers increases its price, secondary smelters 
increasingly rely on old scrap to meet their needs (Buchanan, 2002). However, the 
use of old scrap makes quality control more challenging, and so reﬁning and ﬁltra­
tion are increasingly necessary. The use of old scrap also makes operating in an 
environmentally acceptable manner more difﬁcult, since old scrap has more painted 
and coated material and is also more likely to contain plastics and salts.
INFLUENCES ON THE ALUMINUM RECYCLING INDUSTRY
IMPACT of GoVERnMEnT
Government decisions have a signiﬁcant impact on where aluminum recycling facili­
ties are located and how they do business. A few examples are listed as follows:
•	 The control of metal ﬂow across a country's border is a common means 
of manipulating scrap-based industries (Alipchenko, 2009; Anon., 2007; 
De Oliveira, 2012; Kirchner, 2007b). The most common means of doing 
this is to restrict scrap exports, either with an export tax (Belarus, Brazil, 
China, Georgia, India, Russia, Pakistan, Vietnam, Zambia) or an outright 
ban (Azerbaijan, Ghana, Indonesia, Iran, Kazakhstan, Nigeria, Sri Lanka, 
Turkmenistan, Ukraine, Venezuela, Zimbabwe). This keeps scrap from 
leaving the country, making it available for local recyclers to use. The move 
to impose export controls has gained momentum in recent years, fueled by 
the aggressive purchasing of scrap by Asian recyclers. Export controls have 
other consequences as well. They lower the value of scrap, reducing the 
incentive to collect it, and they discourage the rationalization of the indus­
try to larger and more efﬁcient smelting or remelting facilities. Import taxes 
on reﬁned aluminum also support local producers and have been in place 
for some time in the European Union (Pawlek, 2006).
•	 In 2000, the European Union enacted directive 2000/53/EC, better known 
as the End-of-Life Vehicles (ELV) directive (Kitagawa, 2011). This direc­
tive requires automotive manufacturers to take ELV vehicles back when 
their working life is ﬁnished and to ensure appropriate disposal (Gesing, 
2005). The directive requires recovery or reuse of 85% (eventually 95%) of 
the material in the vehicle, with emphasis on reuse rather than reprocessing 
of materials. Similar requirements have been put in place in Japan. Since 
automakers will bear the cost of processing or disposal, recovery costs are 
important, and this encourages the development of closed-loop recycling, 
using a few favored scrap processors. This further reduces the number of 
small recycling operations in western Europe. Another possible response 

186
Aluminum Recycling
by automakers is to sell ELVs to countries outside the European Union, 
ultimately encouraging recycling of their aluminum content elsewhere.
•	 On July 22, 2011, the US Environmental Protection Agency (EPA) proposed 
a rule that would legally redeﬁne metal scrap as a solid waste material and 
equate recycling of scrap metal with that of hazardous waste (Spoden, 2013). 
Recyclers in both the United States and Europe have been struggling for 
years to convince government agencies that scrap is not waste and should 
not be regulated as such (Taylor, 2011b). The difference to metal recyclers 
can be signiﬁcant. The deﬁnition of metal scrap as a raw material rather 
than waste in Europe exempts it from export prohibitions under the Basel 
convention (Muchová and Eder, 2010). On the other hand, the imposition of 
new regulatory requirements is likely to reduce development of new recy­
cling programs. Because the economic advantage of using recycled metal 
over primary is small, measures that increase the cost of recycling often 
make it unviable, ultimately favoring the use of primary metal instead.
Other government mandates that impact the aluminum recycling industry include 
initiatives to increase recovery of UBCs, discussed in Chapter 3; required recy­
cling of computers and other electronic devices; and initiatives to increase materials 
recovery from construction and demolition debris. These tend to support recycling 
facilities in industrialized countries, where these material streams are generated.
•	 In 2013, the Emissions Trading Scheme (ETS) created by the European 
Union will apply to the secondary aluminum industry as well as the pri­
mary industry (Luo, 2009). The ETS imposes charges on companies for 
the amounts of greenhouse gases (GHGs) their processes release, beyond 
a set free allocation. This free allocation will decrease with time and is 
scheduled to disappear entirely by 2027. Producers whose GHG emissions 
are less than that allowed can sell their unused allotment to those who have 
excess emissions, a system known as cap-and-trade; a market price exists 
for these emissions, and the incomes to be earned from selling them encour­
ages even low GHG producers to continue to ﬁnd ways to lower emission 
further. Similar schemes are under consideration by Australia, Canada, and 
the United States (Anton, 2010).
In general, ETS beneﬁts the aluminum recycling industry. Secondary aluminum 
production produces roughly 90% less GHG than primary production (Damgaard 
et al., 2009; Kim et al., 2010), which allows primary producers to lower their overall 
impact and enhances the value of recycled metal. However, application of ETS to 
the secondary aluminum industry also has costs, especially for facilities that are 
less energy efﬁcient (Luo, 2009). The application of GHG costs to typical secondary 
smelters could raise the total conversion cost by 5%-6%; in an environment such 
as Europe where recyclers are already under stress, the results could be continued 
reduction of the industry and movement of recycled aluminum production to coun­
tries where such additional costs are not incurred (Gesing, 2005). This would in turn 
result in increased import of aluminum to the EU from elsewhere and greater global 

187
Recycling Industry
GHG emissions in the process. EU efforts to improve the sustainability of manufac­
turing industries create a similar risk of unintended consequences (Glimm, 2009).
IMPACT of DEMAnD
Secondary aluminum smelters exist primarily to serve the needs of the transporta­
tion industry, in particular auto producers; 70%-80% of their production is sold to 
this sector (De Oliveira, 2012). As a result, secondary smelters tend to be located 
near foundries serving the auto industry, and when the auto industry moves, the sec­
ondary smelting industry moves with it (Koscielski, 2010). This is especially appar­
ent in eastern Europe and Mexico (Buchanan, 2002; Wilkinson, 2001). Figure 11.1 
shows the location of major (>10,000 tpy) aluminum recycling facilities in India 
(squares) and that of auto production facilities (open circles). Nearly all of the sec­
ondary smelters are located near their primary customer, an automotive producer 
(Jhunjhunwala, 2009).
For remelters, the development of closed-loop recycling arrangements with scrap 
generators has meant more stability. This has meant less movement of this industry 
than for secondary smelters. UBC recyclers in particular have remained primarily 
in North America, since that is where both the scrap cans and the can producers 
are located. However, broader changes in metal demand affect this branch of the 
industry as well. The rapid and sustained growth of the Chinese economy in recent 
years has increased demand for all metals, and this has contributed to the sustained 
FIGURE 11.1  Location of major aluminum recycling facilities (ﬁlled squares) and automo­
tive manufacturers (open circles) in India.

188
Aluminum Recycling
increase in scrap ﬂow to China (Gesing, 2005; Kirchner, 2007a,b). Figure 11.2 shows 
the global movement of aluminum scrap in 2011; the importance of demand from 
China is the predominant feature of global trade.
IMPACT of CosT
For aluminum recyclers, the cost of operation can be separated into two categories: 
the cost of obtaining scrap and the cost of processing it. As might be suspected, 
recyclers tend to be located in areas where these costs are less.
Some of the factors affecting the price of scrap have already been mentioned (see 
Chapter 4), including export or import fees and competition for scrap from primary 
smelters. Scrap prices are also affected by the price of primary aluminum and by the 
quality. (New scrap sells for more than old scrap, and sorted scrap sells for more than 
mixed scrap.) Sudden increases in scrap availability without an increase in nearby 
smelting or remelting capacity lower prices, encouraging recycling operations to set 
up shop. The increase in smelting capacity in eastern Europe has been accredited to 
this. As demand for scrap increases, the price eventually increases too, erasing this 
cost advantage.
The cost of operation is affected by the costs of energy, capital equipment, labor, 
and waste disposal. Since most secondary aluminum remelters and smelters ﬁre 
their furnaces with natural gas, increases in natural gas price are important. Areas 
with lower energy prices become attractive, even if other costs are higher there. As 
pointed out in Chapter 6, lower labor costs in China made hand sorting more proﬁt­
able than automated sorting in Europe and North America (Gesing, 2005; Schwalbe, 
2011), although this is now changing; this is another reason why scrap supplies have 
been moving to China (Pawlek, 2006). Waste disposal costs are also higher in west­
ern Europe and North America, particularly for salt slags (Schwalbe, 1998), and this 
too encourages the industry to move elsewhere.
*Estimate without remelted ingots
International recycling activities and
scrap flows 2011
FIGURE 11.2  Global ﬂow of aluminum scrap in 2011. (Courtesy of Günter Kirchner.)

189
Recycling Industry
IMPACT of TECHnoLoGY
The story of aluminum recycling has been largely the story of facilities attempting 
to manufacture a quality product suitable to customers. The most important techno­
logical development has been the installation of reﬁning and ﬁltration equipment, 
which has made the quality of secondary aluminum close to that of primary. Another 
important technological development has been the construction of crucibles in which 
smelting and remelting facilities can send molten metal directly to customers (Hodge, 
2009; Kuom and Urbach, 2007), without the need to cast it into ingots or billets. 
Shipping molten metal eliminates the expense of casting it and saves the customer 
money by eliminating the energy cost otherwise required to remelt it. However, a 
recycler shipping molten metal needs to be physically close to his customer, and this 
has provided further encouragement to recyclers to relocate as needed. Closed-loop 
recyclers are particularly subject to this restriction.
The most noticeable impact of improved technology can be seen in Table 11.1 
(Scharf-Bergmann, 2007). Small garage secondary smelters used to be quite com­
mon in Europe, collecting scrap over a small area and producing recycled secondary 
ingot (RSI) for sale to foundries. However, these small operations cannot afford to 
install the reﬁning and environmental equipment increasingly needed to produce a 
quality product and meet government regulations. As a result, these operations have 
been falling by the wayside (Kirchner, 2006; Lokshin and Makarov, 2007; Scharf-
Bergmann, 2008), while the number of large smelting facilities has been increasing.
RECYCLING AROUND THE WORLD
Figure 11.3 shows the location of major scrap aluminum consumers (>10,000 tons/
year) on the African continent, from the listing by Pawlek (2012). Consumers include 
reﬁners, secondary smelters, and primary smelters using scrap, as well as foundries 
that consume large quantities of scrap directly. As can be seen, the industry is largely 
nonexistent in Africa, the result of a lack of supply of scrap, the lack of manufactur­
ers to consume it, and a primary aluminum industry that can more than meet the 
continent's needs. There are two exceptions. The ﬁrst is South Africa, where a small 
TABLE 11.1
Secondary Smelter Numbers in Europe, 1994-2005
Year
Smelters with Capacity 
<5000 Tons/Year
Smelters with Capacity 
>20,000 Tons/Year
1994
162
23
2000
100
30
2005
48
31
Source:	 Scharf-Bergmann, R., Chances and risks of the European 
aluminium industry on the global market, presented at 9th 
OEA International Aluminium Recycling Congress, Cologne, 
Germany, 2007. With permission.

190
Aluminum Recycling
collection of secondary smelters is struggling against higher scrap prices and loss of 
industrial capacity (Odendaal, 2010). The other is Egypt, where scrap is consumed 
mostly by foundries and some small secondary smelters (SEAM, 2005).
Figure 11.4 shows the major scrap consumers of South America. Most of the 
continent's capacity is concentrated in two countries, Argentina and Brazil. As is the 
case with Africa, South America is a net scrap exporter (De Oliveira, 2012), mostly 
to Asia. Most of the scrap consumed consists of UBCs, which Brazil does a better 
job of collecting than most other countries (Minter, 2010; Scharf-Bergmann, 2008). 
FIGURE 11.3  Location of major (>10,000 tpy) scrap aluminum consumers in Africa. (From Pawlek, 
R.P., Light Met. Age, June 26, 2012, http://www.lightmetalage.com/producers.php. With permission.)
FIGURE 11.4  Location of major scrap aluminum consumers in South America. (From 
Pawlek, R.P., Light Met. Age, June 26, 2012, http://www.lightmetalage.com/producers.php. 
With permission.)

191
Recycling Industry
The UBC is not recycled directly but used by secondary smelters to produce casting 
alloy for the growing automotive industry.
The recycling industry of the Middle East and south Asia is highlighted in 
Figure 11.5. The industry is concentrated in three areas: India, Turkey, and the Gulf 
States. The structure of the Indian industry has been previously discussed; about 
70% of recycled metal in India is cast alloy in the automotive sector (Gopalkrishnan, 
2012). Labor costs are low in India and barriers to entry are few, so the industry 
features many small producers and is a scrap importer (Minter, 2006). Gulf area 
recyclers also import most of their scrap from the surrounding region (Minter, 2007; 
Scharf-Bergmann, 2007). Most of the scrap purchased in the Gulf is used by pri­
mary producers, both for mixing and for the separate production of cast alloys.
Figure 11.6 shows the recycling industry of Southeast Asia. As Hayashi (2012) 
points out, much of the growth in secondary aluminum production in the region is 
directly related to the growth of the auto industry. In particular, this has encouraged 
the growth of the industry in Malaysia (Minter, 2011a), which is now a net importer 
of aluminum scrap (Michida, 2011). Countries with smaller recycling industries 
struggle to keep scrap from being sold overseas, particularly to China (Minter, 
2008a).
Figure 11.7 shows the locations of aluminum recyclers in east Asia. Expensive 
electrical power and the lack of domestic bauxite mean that almost all of Japan's 
domestic aluminum production consists of recycled metal. Hayashi (2012) states that 
about 20% of the scrap processed in Japan is imported, especially from Russia. The 
rest is obtained domestically. As is the case elsewhere, secondary aluminum produc­
tion in Japan is tied to the auto industry, and as Japanese automakers increasingly 
locate their manufacturing facilities outside Japan, the aluminum recycling industry 
FIGURE 11.5  Location of major scrap aluminum consumers in south Asia and the Middle 
East. (From Pawlek, R.P., Light Met. Age, June 26, 2012, http://www.lightmetalage.com/­
producers.php. With permission.)

192
Aluminum Recycling
moves with them. Lower-grade scrap is often sent to China (Michida, 2011; Yoshida 
et al., 2005).
The South Korean recycled aluminum industry is closely tied to the Hyundai-Kia 
automotive group (Hayashi, 2012). Much of the recycled metal is shipped as molten 
casting alloy. Novelis recently began operations at a UBC direct recycling facility at 
Yeongju, the largest such facility in Asia (Watanabe, 2012).
As is the case with many other industries, the secondary aluminum industry in 
China has expanded dramatically since 2001 (Hayashi, 2012). An increasing frac­
tion of the scrap used comes from domestic sources (Minter, 2008b), but the Chinese 
FIGURE 11.6  Location of major scrap aluminum consumers in Southeast Asia. (From 
Pawlek, R.P., Light Met. Age, June 26, 2012, http://www.lightmetalage.com/producers.php. 
With permission.)
FIGURE 11.7  Location of major scrap aluminum consumers in east Asia. (From Pawlek, R.P., 
Light Met. Age, June 26, 2012, http://www.lightmetalage.com/producers.php. With permission.)

193
Recycling Industry
need for raw material has led them to become the most signiﬁcant purchaser of scrap 
in several markets around the world, leading to the loss of aluminum recycling in 
several countries (Kirchner, 2007a,b; Scharf-Bergmann, 2007). The advantage of 
cheap Chinese labor for sorting and melting operations has been well noted; how­
ever, labor costs have risen signiﬁcantly in the industry since 2010 (Minter, 2011b), 
and the need to meet previously ignored environmental standards evens the playing 
ﬁeld still further. As a result, the Chinese secondary aluminum industry is begin­
ning to move down a familiar path—closing smaller and dirtier operations, moving 
to more automated sorting technology, and improving product quality (Lili, 2008).
Figure 11.8 shows the location of major aluminum recyclers in Europe (Pawlek, 
2012). The concentration of remelters and secondary smelters across the continent 
reﬂects the greater scrap supply from industrialized societies, as well as the decline 
of primary smelting as a source of aluminum (Conserva, 2011). Most secondary pro­
duction comes from France, Germany, Italy, and the United Kingdom. The European 
secondary industry has suffered in recent years from loss of scrap to Asia, denial of 
scrap from eastern Europe by export restrictions, and high energy and labor costs. 
The presence of the auto industry is still important in determining the location of the 
industry (Kirchner, 2006); Lepenˇ (2011) has shown how most of the recycling capac­
ity of eastern Europe is located within 200 km of eastern Czechia, the location of 
several automotive assembly plants. As previously mentioned, an increasing amount 
of scrap in Europe is consumed by primary producers, who can lower costs and meet 
environmental goals by doing so (Scharf-Bergmann, 2007).
Figure 11.9 shows the location of shredding facilities in North America (Taylor, 
2011a). Their location corresponds to population density, which is proportional to 
the supply of shreddable goods. The shredding business is highly competitive, and 
it is thought that excess capacity may be shutting down over the next few years 
(Taylor, 2010). Figure 11.10 shows North American scrap consumers (Pawlek, 2012). 
FIGURE 11.8  Location of major scrap aluminum consumers in Europe. (From Pawlek, R.P., 
Light Met. Age, June 26, 2012, http://www.lightmetalage.com/producers.php. With permission.)

194
Aluminum Recycling
The geographic concentration is somewhat different from that of the shredders, as it 
tends to follow the location of customers, particularly the auto industry (Garen et al., 
2009). The closure of primary smelters in the United States has encouraged growth 
of the industry (Koscielski, 2010); 56% of US aluminum production in 2008 was 
secondary. The United States exports large amounts of scrap to Asia, in particular 
China; it also imports scrap from Canada and Mexico (Kirchner, 2007a), in particu­
lar UBC scrap.
FIGURE 11.9  Location of scrap shredding facilities in the United States and Canada. (From 
Taylor, B., Recycl. Today, July 27, 2011a, http://www.recyclingtoday.com/FileUploads/ﬁle/
RT-Auto-Shredder-Map-2010.pdf. With permission.)
FIGURE 11.10  Location of major scrap aluminum consumers in North America. (From Pawlek, 
R.P., Light Met. Age, June 26, 2012, http://www.lightmetalage.com/producers.php. With permission.)

195
Recycling Industry
RECOMMENDED READING
Gesing, A.J., Aluminum, recycling and transportation, presented at Aluminium 2005, 
Kliczow Castle, Poland, October 13, 2005. http://www.gesingconsultants.com/­
publications/50926.pdf.
Hayashi, S., Trends and future development of the secondary aluminium alloy industry 
in Asia, presented at 2012 BIR World Recycling Convention & Exhibition, Rome, 
Italy, 
2012. 
http://webmail.bir.org/birweb/assets/private/presentations/Rome2012/
NonFerrousHayashi.pdf.
Kirchner, G., Aluminium recycling in Europe: Current situation and prospects, presented 
at 9th OEA International Aluminium Recycling Congress, Cologne, Germany, 2007b. 
http://www.metalriciclo.com/Documenti/PDF_relazioni_convegni/Kirchner.pdf.
REFERENCES
Alipchenko, A., CIS aluminium recycling: Topical problems today and probable tomorrow, 
presented at 10th OEA International Aluminium Recycling Congress, Berlin, Germany, 
February 3, 2009.
Anon., The global dimension of recycling becomes more and more important, Aluminium, 
83(4), 64, 2007.
Anton, K., Turning Carbon Exposure from Risk to Opportunity, Alcoa Global Primary Products, 
January 28, 2010. http://utkstair.org/stair/presentations/anton_presentation.pdf.
Borner, G., Secondary scrap demand for aluminum, presented at Platts Metals Week Aluminum 
Symposium, Fort Lauderdale, FL, January 17, 2012. http://www.platts.com/IM.Platts.
Content/ProductsServices/ConferenceandEvents/2012/gc203/presentations/Gary_
Borner.pdf.
Buchanan, S., Mind the scrap gap! MBM, 379, 28-31, July 2002.
Carey, R., NASAAC—An analysis of a capitalist system gone wrong, Die Cast. Eng., 57(1), 
36-40, January 2013.
Conserva, M., The aluminium industrial system after the crisis, presented at Aluminium 2000 
7th World Congress, Bologna, Italy, May 17, 2011.
Damgaard, A., Larsen, A.W., and Christensen, T.H., Recycling of metals: Accounting of green­
house gases and global warming contributions, Waste Manage. Res., 27, 773-780, 2009.
Das, S.K., Emerging trends in aluminum recycling: Reasons and responses, in Light Metals 
2006, Galloway, T.J., Ed., TMS-AIME, Warrendale, PA, 2006, p. 911.
De Oliveira, R., Brazil: Leading the way in Latin American recycling, presented at Metal 
Bulletin 20th International Recycled Aluminium Conference, Salzburg, Austria, 
November 20, 2012.
Fielding, R.A.P., With MATALCO, Triple M deﬁnes the paradigm in aluminum recycling, 
Light Met. Age, 64(4), April 2006.
Garen, J., Jepsen, C., and Scott, F., Economic Forces Shaping the Aluminum Industry, 
Sloan Center for a Sustainable Aluminum Industry, Lexington, KY, July 2009. http://
www.secat.net/sustainablealuminum.org/pdf/Economic_Forces.pdf.
Gaustad, G., Li, P., and Kirchain, R., Modeling methods for managing raw material composi­
tional uncertainty in alloy production, Res. Conserv. Recycl., 52, 180, 2007.
Gesing, A.J., Aluminum, recycling and transportation, presented at Aluminium 2005, 
Kliczow Castle, Poland, October 13, 2005. http://www.gesingconsultants.com/
publications/50926.pdf.
Glimm, S., Recycled metal content—The Trojan horse for the sustainability of aluminium 
products, presented at 10th OEA International Aluminium Recycling Congress, Berlin, 
Germany, February 3, 2009.

196
Aluminum Recycling
Gopalkrishnan, S., Strong trends in the Indian recycled aluminium business, presented at 
Metal Bulletin 20th International Recycled Aluminium Conference, Salzburg, Austria, 
November 20, 2012.
Grunspan, J.J., Brochot casting system for aluminum alloys, December 14, 2004. http://
my.alacd.com/tms/2005/0PP1.pdf.
Hayashi, S., Trends and future development of the secondary aluminium alloy industry 
in Asia, presented at 2012 BIR World Recycling Convention & Exhibition, Rome, 
Italy, 
2012. 
http://webmail.bir.org/birweb/assets/private/presentations/Rome2012/
NonFerrousHayashi.pdf.
Hodge, S., Aluminium ﬂows, MBM, 458, 34, April 2009.
Jhunjhunwala, V., Aluminium recycling in India: Present scenario and future prospects, pre­
sented at 10th OEA International Aluminium Recycling Congress, Berlin, Germany, 
February 3, 2009.
Kevorkijan, V., Recycling of wrought alloys, Alluminio e Leghe, 15(151), 61, July-August 
2003.
Kim, H.-J., McMillan, C., Keoleian, G.A., and Skerlos, S.J., Greenhouse gas emissions pay­
back for lightweighted vehicles using aluminum and high-strength steel, J. Indus. Ecol., 
14, 929, 2010.
Kirchner, G., The European and global dimension of aluminium recycling at present and in 
future, Erzmetall, 55, 465, 2002.
Kirchner, G., Aluminium recycling—A steady guarantee of aluminium supply, Aluminium, 
82(12), 1194, 2006.
Kirchner, G., Aluminium recycling: The global dimension, presented at 9th OEA International 
Aluminium Recycling Congress, Cologne, Germany, 2007a.
Kirchner, G., Aluminium recycling in Europe: Current situation and prospects, presented 
at 9th OEA International Aluminium Recycling Congress, Cologne, Germany, 2007b. 
http://www.metalriciclo.com/Documenti/PDF_relazioni_convegni/Kirchner.pdf.
Kitagawa, K., Automobile Recycling in Europe, Japan & North America, Japan Productivity 
Center, October 9, 2011. http://www.ine.gob.mx/descargas/dgcenica/2011_09_09_kki­
tagawa.pdf.
Koscielski, M., Unwrought aluminum: Industry & trade summary, United States International 
Trade Commission, March 2010. http://www.usitc.gov/publications/332/ITS_6.pdf.
Kuom, M. and Urbach, R., Erweterte belieferungsmöglichkeiten von aluminiumgießereien mit 
ﬂüssigaluminium, Giesserei, 94, 162, 2007.
Lepenˇ, L., Aluminium-recycling in Ost-und Zentraleuropa, presented at 11th OEA 
International Aluminium Recycling Congress, Vienna, Austria, 2011.
Lili, S., With meager proﬁts only the ﬁttest will survive, Aluminium, 84(3), 50, March 2008.
Lokshin, M. and Makarov, G., Status and prospects for the development of aluminium recy­
cling in Russia, presented at Aluminium 2000 6th World Congress, Florence, Italy, 
March 15, 2007.
Luo, Z., The impact of emissions trading on the secondary aluminium industry of the EU, 
Aluminium, 85(3), 21, March 2009.
Michida, E., International trade of recyclables in Asia: Is cross-border recycling sustainable? 
Chapter 2 in Economic Integration and Recycling in Asia: An Interim Report, Kojima, 
M. and Michida, E., Eds., IDE-JETRO, Chiba, Japan, 2011. http://www.ide.go.jp/
Japanese/Publish/Download/Report/2010/pdf/2010_431_02.pdf.
Minter, A., India's scrap struggle, Scrap, 63(6), 46, November/December 2006.
Minter, A., Sultans of scrap, Scrap, 64(3), 82, May/June 2007.
Minter, A., Thailand's taste for scrap, Scrap, 65(5), 78, September/October 2008a.
Minter, A., Scrap made in China, Scrap, 65(2), 154, March/April 2008b.
Minter, A., Brazil rising, Scrap, 67(3), 58, May/June 2010.
Minter, A., Malaysia in the middle, Scrap, 68(3), 52, May/June 2011a.

197
Recycling Industry
Minter, A., The industrial revolution, Scrap, 68(2), 142, March/April 2011b.
Muchová, L. and Eder, P., End-of-Waste Criteria for Aluminium and Aluminium Alloy Scrap: 
Technical Proposals, JRC Scientiﬁc and Technical Reports, EUR 24396, 2010. http://
ftp.jrc.es/EURdoc/JRC58527.pdf.
Odendaal, N., Call to impose an export tariff on scrap metal, Engineering News 
Online, 
September 
2010. 
http://www.engineeringnews.co.za/print-version/
the-decline-of-the-secondary-aluminium-industry-2010-09-24.
Pawlek, R.P., European secondary aluminium industry under threat, Aluminium, 82(1/2), 22, 
January/February 2006.
Pawlek, R.P., Secondary aluminum smelters of the world, Light Met. Age, June 26, 2012. 
http://www.lightmetalage.com/producers.php.
Petersen, T. and McDonnell, M., Beck, Met-Al ink scrap, secondary aluminum toll agreement, 
Beck Aluminum Industry News Notes, September 12, 2008. http://www.beckaluminum.
com/news3.htm.
Rombach, G., Future availability of aluminum scrap, in Light Metals 2002, Schneider, W., Ed., 
TMS-AIME, Warrendale, PA, 2002, p. 1011.
Scharf-Bergmann, R., Chances and risks of the European aluminium industry on the global 
market, presented at 9th OEA International Aluminium Recycling Congress, Cologne, 
Germany, 2007.
Scharf-Bergmann, R., Aluminium takes new directions, MBM, (447), 24, April 2008.
Schwalbe, M., The German secondary smelting business today and tomorrow: Meeting the 
competitive challenge, in 6th Secondary Aluminum Conference, Metal Bulletin, 1998.
Schwalbe, M., The contribution of modern recycling technologies to increase recycling rates 
of aluminium, presented at 11th OEA International Aluminium Recycling Congress, 
Vienna, Austria, February 21, 2011.
SEAM, Report on the Secondary Aluminium Sector for Utensils in Egypt, Egyptian 
Environmental Affairs Agency, Cairo, Egypt, February 14, 2005. http://ripecap.net/
Uploads/455.pdf.
Spoden M.C., EPA Solid Waste Proposal Will Discourage Recycling, Stites & Harbison PLLC, 
February 12, 2013. http://www.environmentallawnews.com/ﬁles/2013/02/EPA-Solid-
Waste-Proposal-Will-Discourage-Recycling.pdf.
Taylor, B., Moving target, Recyl. Today, April 20, 2010. http://www.recyclingtoday.com/
Article.aspx?article_id=100465.
Taylor, B., Dispersal pattern, Recyl. Today, July 27, 2011a. http://www.recyclingtoday.com/
FileUploads/ﬁle/RT-Auto-Shredder-Map-2010.pdf.
Taylor, B., War of words, Recyl. Today, November 21, 2011b. http://www.recyclingtoday.com/
rt1111-waste-recycling-legislation.aspx.
Thornton, T., Hammond, C., van Linden, J., Campbell, P., and Vild, C., Improved UBC melt­
ing through advanced processing, in Light Metals 2007, Sørlie, M., Ed., TMS-AIME, 
Warrendale, PA, 2007, p. 1191.
Watanabe, M., Novelis starts up new South Korea aluminum recycling plant, Platts News 
Analysis, October 24, 2012. http://www.platts.com/RSSFeedDetailedNews/RSSFeed/
Metals/7189518.
Wilkinson, J., Secondary aluminum: Despite structural changes, auto market remains key, Am. 
Met. Market, November 11, 2001.
Wilkinson, J., Sourcing far and wide, MBM, (395), 39, November 2003.
Yoshida, A., Terazono, A., Aramaki, T., and Hanaki, K., Secondary materials transfer from 
Japan to China: Destination analysis, J. Mater. Cycles Waste Manage., 7, 8, 2005.


199
12 Metal Refining and 
Purification
As Chapter 4 pointed out, aluminum alloys produced by remelting scrap are less 
valuable than alloys with the same composition produced from primary metal. The 
reason for this is concern over the purity of the recycled metal alloy, which is often 
inferior to that of primary. The development of reﬁning technology for molten alu­
minum is designed to eliminate this deﬁciency, which will allow recycled metal to 
compete with the primary in more applications. Much of the technology used for 
reﬁning molten aluminum has been introduced only in the last 30 years, and what 
was once a minor footnote in an aluminum production ﬂowsheet is now a major 
consideration.
