Repository: standardgalactic/codex

## Codex Singularis

File: latent-space/Schlesinger M. Extractive Metallurgy of Copper 6ed 2022.txt (part 16 of 30)
Extractive Metallurgy of Copper

The above description is for a double absorption plant which converts and absorbs
>99.7% of the SO2 entering the acid plant. Single absorption acid plants convert SO2
to SO3 in three or four catalyst beds followed by single absorption of SO3 (Table 11.6).
Their conversion of SO2 to SO3 is less complete with consequentially lower sulfur
capture efﬁciencies (96%e98%; Amiri & Alihosseinpour, 2015). About 10%e15% of
current sulﬁde smelter acid plants use single absorption design; the percentage is expected
to decline in the future as SO2 emission limits become tighter.
Intermediate
absorbing
system
Final
absorbing
system
Stack
Gas cooler
heat exchanger
Gas cooler
heat exchanger
Hot air
Air
Air
Hot air
Cold heat 
exchanger
Hot heat 
exchanger
Cold reheat
heat exchanger
Hot reheat
heat exchanger
Catalytic
converter
Gas from 
drying tower
gases being heated
gases being cooled
sulfuric acid
sulfuric acid
Figure 11.6 Flowsheet for a typical 3:1 metallurgical sulfuric acid plant. Catalyst beds with gas cooling
between (to avoid overheating the catalyst) are notable. A hydrocarbon fuel-ﬁred heat exchanger (not
shown) is used to heat the feed gas during acid plant startup.
Gas flow
60 - 80 cm
1.5 - 4 cm
Cast iron or stainless
steel support grid
25 mm silica
rock or 20 mm
catalyst
10 mm catalyst
25 mm silica rock
Figure 11.7 Catalyst bed showing steel support, catalyst, and silica rock. The bed is typically 8e14 m
in diameter. The silica rock on the top of the bed distributes the gas into the catalyst, preventing local-
ized channeling and short-circuiting through the bed.
Capture and ﬁxation of sulfur
295

Table 11.4 Operating details of three double absorption sulfuric acid manufacturing plants.
Aurubis
Aurubis
Aurubis
Hamburg, Germany
Hamburg, Germany
Hamburg, Germany
Line 1
Line 2
Line 3
Start-up date
1972
1972
1991
Manufacturer
Lurgi
Lurgi
Lurgi
Gas source
Outotec
ﬂash þ Peircee
Smith converters
Outotec
ﬂash þ Peircee
Smith converters
Outotec
ﬂash þ Peircee
Smith converters
Single or double
absorption
double
double
double
number of catalyst
beds
4
4
5
intermediate
absorption after
bed?
2
2
3
Converter design
materials of
construction
Stainless steel
Stainless steel
Brick lined
ﬁrst pass diameter, m
8
8
8.5
others, diameter, m
8
8
8.5
Catalyst bed loading
bed 1, L
75,000
70,000
42,300
bed 2, L
58,000
58,000
46,200
bed 3, L
64,000
64,000
48,200
bed 4, L
64,000
64,000
46,200
bed 5, L
e
e
54,200
Catalyst type
bed 1
BASF ring þ
0.19m Cs cat
Haldor Topsøe
ring þ0.22m Cs
cat
BASF ring þ
0.19m Cs cat
bed 2
Haldor Topsøe ring
catalyst
Haldor Topsøe ring
catalyst
BASF ring catalyst
bed 3
BASF ring catalyst
Haldor Topsøe ring
catalyst
BASF ring catalyst
bed 4
BASF Cs ring
catalyst
Haldor Topsøe ring
catalyst
BASF ring catalyst
bed 5
e
e
BASF ring catalyst
296
Extractive Metallurgy of Copper

Table 11.4 Operating details of three double absorption sulfuric acid manufacturing plants.dcont'd
Aurubis
Aurubis
Aurubis
Hamburg, Germany
Hamburg, Germany
Hamburg, Germany
Line 1
Line 2
Line 3
Gas into converter
Flowrate, Nm3/min
1830
1830
1830
SO2, volume%
11
11
11
O2, volume%
>12.1
>12.1
>12.1
CO2, volume%
1830
1830
1830
Design SO2
conversion
99.7e99.8
99.7e99.8
99.8
H2SO4 production rate
Design, tonnes/day
1265
1265
1265
Actual, tonnes/day
Approximately 3000 total
Products, %H2SO4
94, 96, 98
94, 96, 98
94, 96, 98
Other (oleum, liquid
SO2, etc.)
20% oleum
Table 11.5 Operating details of three double absorption sulfuric acid manufacturing plants with heat
recovery equipment. All three export steam to the smelter.
Sumitomo
Sumitomo
Rio tinto
Toyo, Japan
Toyo, Japan
Kennecott Utah Copper
Line 1
Line 2
Magna, UT, USA
Start-up date
1971
2003
1995
Manufacturer
Sumitomo
Chemical
Engineering
Sumitomo
Chemical
Engineering
MECS
Gas source
Outotec
ﬂash þ Peircee
Smith converters
Outotec
ﬂash þ Peircee
Smith
converters
Outotec ﬂash
smelting þ Kennecott-
Outotec ﬂash
converting
Single or double
absorption
double
double
double
number of catalyst
beds
5
5
4
intermediate
absorption after
bed?
4
4
3
Continued
Capture and ﬁxation of sulfur
297

Table 11.5 Operating details of three double absorption sulfuric acid manufacturing plants with
heat recovery equipment. All three export steam to the smelter.dcont'd
Sumitomo
Sumitomo
Rio tinto
Toyo, Japan
Toyo, Japan
Kennecott Utah Copper
Line 1
Line 2
Magna, UT, USA
Converter design
Materials of
construction
stainless steel þ
carbon steel
stainless steel
304H stainless steel
ﬁrst pass diameter, m
12.5
12.3
14.1
others, diameter, m
12.5
12.3
14.1
Catalyst bed loading
bed 1, L
40,000
45,000
38,500/77,000
bed 2, L
50,000
60,000
154,000
bed 3, L
65,000
70,000
40,000/152,000
bed 4, liters
104,000
75,000
288,800
bed 5, liters
105,000
110,000
Catalyst type
bed 1
Topsøe VK38
Topsøe VK38,Sud
Chemie
SulfoMax-RR
Haldor Topsøe VK59
Haldor Topsøe VK38
bed 2
Nihonshokubai 7s
Monsanto T-516
Topsøe VK38
Monsanto LP110
Haldor Topsøe VK38
bed 3
Nihonshokubai
R10 Monsanto
T-516
Topsøe VK38
Monsanto LP110
Haldor Topsøe VK59
Haldor Topsøe VK48
bed 4
Topsøe
VK48,
Nihonshokubai
R10
Monsanto LP1150
Haldor Topsøe VK69
bed 5
Nihonshokubai 7s,
R10
BASF O4-111
Monsanto
LP1150,
BASFO4-111
e
Gas into converter
Flowrate, Nm3/min
2917 (maximum)
2833 (maximum)
3965
SO2, volume%
12e13
12e13
14
O2, volume%
12e14
12e14
13.8 (0.8 CO2)
298
Extractive Metallurgy of Copper

Table 11.5 Operating details of three double absorption sulfuric acid manufacturing plants with
heat recovery equipment. All three export steam to the smelter.dcont'd
Sumitomo
Sumitomo
Rio tinto
Toyo, Japan
Toyo, Japan
Kennecott Utah Copper
Line 1
Line 2
Magna, UT, USA
Heat recovery
Waste heat boiler
After Bed 1,
21.2 t/h steam
After Bed 1,
21.2 t/h steam
After Bed 3
Superheater
None
None
After Bed 1
Economizer
After Bed 4
After Bed 4
None
Acid heat recovery
None
None
HRS
Steam produced (t/t
H2SO4)
0.23
0.23
0.69
Design SO2
conversion (%)
99.6
99.6
>99.5
H2SO4 production rate
Design, tonnes/day
2254
2254
3500
Actual, tones/day
1775
1675
e
Products, %H2SO4
98, 95
98
94, 98
Other (oleum, liquid
SO2, etc.)
Sodium bisulﬁte
oleum
e
Table 11.6 Physical and operating of two single absorption sulfuric acid manufacturing plants, 2010.
Design of the Mt. Isa plant is discussed by Daum (2000).
Smelter
Incitec Pivot
Mt. Isa, Queensland
Australia
Glencore
Horne Smelter
Rouyn-Noranda, Quebec
Start-up date
1999
1989
Manufacturer
Lurgi
Chemetics
Gas source
ISASMELT, 4 PeirceeSmith
converters and sulfur
burner
Noranda continuous process
reactor and Noranda
converter or PeirceeSmith
converters
Single or double
absorption
Single
Single
number of catalyst beds
3
3
Converter design
Materials of construction
304 H SS (1 internal Hot heat
exchanger)
304H SS (1 internal Hot heat
exchanger)
ﬁrst pass diameter, m
15
14.2
others, diameter, m
same
14.2
Continued
Capture and ﬁxation of sulfur
299

11.6.1 Catalytic converter
A catalytic converter typically houses three to ﬁve catalyst beds. It is usually made of
304H stainless steel. Fig. 11.7 shows the cross-section of a typical catalyst bed.
Table 11.6 Physical and operating of two single absorption sulfuric acid manufacturing plants, 2010.
Design of the Mt. Isa plant is discussed by Daum (2000).dcont'd
Smelter
Incitec Pivot
Mt. Isa, Queensland
Australia
Glencore
Horne Smelter
Rouyn-Noranda, Quebec
Catalyst bed loading
bed 1,L
162,300
83,000
bed 2, L
183,500
178,000
bed 3, L
211,366
216,000
Catalyst type
bed 1
KeV2O5
Topsøe
bed 2
KeV2O5
Topsøe
bed 3
CseKeV2O5 þ KeV2O5
Topsøe
Gas into converter
Flowrate, Nm3/min
6333
3583
SO2, volume%
11.2 maximum
10.6 normal operating
6e10.5
O2, volume%
not measured
11.0 (3.0 CO2)
Heat recovery
Waste heat boiler
1 after sulfur burner
1 between beds 2 and 3
None
Superheater
2 bundles after bed 3
None
Economizer
2 bundles after bed 3
None
Acid heat recovery
None
None
Steam produced (t/t H2SO4)
0.8
N/A
Design SO2 conversion
(%)
>98
96 (actual 97.5)
H2SO4 production rate
Design, tonnes/day
3645
2400
Actual, tones/day
3636
2000
Products, %H2SO4
98.5
93.5
Other (oleum, liquid SO2,
etc.)
None
None
300
Extractive Metallurgy of Copper

11.6.2 SO2 / SO3 conversion reaction paths
Figs. 11.8 and 11.9 show the schematic steady state %SO2 conversion/temperature
reaction path for a 12% SO2, 12% O2 gas ﬂowing through a double absorption 3:1
sulfuric acid plant. The gas enters the ﬁrst catalyst bed of the converter at about
410C. SO2 is oxidized to SO3 in the bed, heating the gas to about 630C. About
64% of the input SO2 is converted to SO3.
The gas from bed 1 is then cooled to 430C in a heat exchanger (Fig. 11.8) and is
passed through the second catalyst bed. There, a further 26% of the SO2 is converted
to SO3 (to a total of 90%) and the gas is heated to about 520C by the oxidation reaction.
This gas is then cooled to 435C in a heat exchanger and is passed through the third cata-
lyst bed. A further 6% of the initial SO2 is oxidized to SO3 (to 96% conversion), while the
temperature increases to about 456C.
At this point, the gas is cooled to w180C and sent to the intermediate absorption
tower, where virtually all (99.99%) of its SO3 is absorbed into 98.5% H2SO4 sulfuric acid.
After this absorption, the gas contains about 0.5% SO2. It is heated to 415C and
passed through the last catalyst bed in the converter (Fig. 11.9). Here, about 90% of
its remaining SO2 is converted to SO3, leaving only about 0.025% SO2 in the gas.
This gas is again cooled to w180C and sent to the ﬁnal SO3 absorption tower. Overall
conversion of SO2 is approximately 99.8%, and sometimes up to 99.95%.
11.6.3 Reaction path characteristics
Figs. 11.8 and 11.9 show some important aspects of SO2 conversion.
1. Conversion to SO3 is maximized by a low conversion temperature, consistent with
meeting the minimum continuous operating temperature requirement of the catalyst.
0
10
20
30
40
50
60
70
80
90
100
400
450
500
550
600
650
700
Temperature (°C)
To intermediate 
absorption 
3rd catalyst bed 
Hot reheat HX 
2nd catalyst bed 
Equilibrium 
Hot HX 
1st catalyst bed 
Figure 11.8 Equilibrium curve and ﬁrst through third catalyst bed reaction heat-up paths. The hori-
zontal lines represent cooling between the catalyst beds in the heat exchangers. The feed gas
contains 12 vol.-% SO2, 12% O2, balance N2 (1.2 bar, gauge, overall pressure).
Capture and ﬁxation of sulfur
301

2. The maximum catalyst temperature is reached in the ﬁrst catalyst bed where most of
the SO2 conversion takes place. This is where a low ignition temperature Cs catalyst
can be useful. Catalyst bed temperature increases with increasing SO2 concentration
in the gas because SO2 conversion energy release has to heat less N2. Cs catalyst is
expensive, so it is only used when low temperature catalysis is clearly advantageous.
3. Conversion of SO2 to SO3 after intermediate absorption is very efﬁcient (Fig. 11.9).
This is because (a) the gas entering the catalyst contains no SO3 (driving Reaction
(11.4) to the right) and because (b) the temperature of the gas rises only slightly
due to the small amount of SO2 being oxidized to SO3.
4. Maximum cooling of the gases is required for the gases being sent to SO3 absorption
towers (w440e180C), hence the inclusion of air coolers in Fig. 11.6.
5. Maximum heating of the gases is required for initial heating and for heating after in-
termediate absorption, hence the passage through several heat exchangers in Fig. 11.6.
11.6.4 Absorption towers
Double absorption sulfuric acid plants absorb SO3 twice: after partial SO2 oxidation and
after ﬁnal oxidation. The absorption is done counter-currently in towers packed with
5e10 cm ceramic saddles which present a continuous descending ﬁlm of 98.5%
H2SO4 acid into which rising SO3 absorbs. Typical sulfuric acid irrigation rates, densities,
and operating temperatures for absorption towers are shown in Table 11.7.
The strengthened acid is cooled in water-cooled shell and tube type heat exchangers.
A portion of it is sent for blending with 93% H2SO4 from the gas drying tower to pro-
duce the grades of acid being sent to market. The remainder is diluted with blended acid
and recycled to the absorption towers. These cross-ﬂows of 98þ and 93% H2SO4 allow a
wide range of acid products to be marketed.
Figure 11.9 Equilibrium curve and fourth catalyst bed reaction heat-up path. Almost all of the SO3 in
the gas leaving the third catalyst bed has been absorbed into sulfuric acid in the intermediate absorp-
tion tower.
302
Extractive Metallurgy of Copper

11.6.5 Gas to gas heat exchangers and acid coolers
Large gas-to-gas heat exchangers are used to transfer heat to and from gases entering and
exiting a catalytic converter. The latest heat exchanger designs are radial shell and tube.
Older designs were single or double segmental type. Acid plant gas-to-gas heat
exchangers typically transfer heat at 10,000e80,000 MJ/h. They must be sized to ensure
that a range of gas ﬂowrates and SO2 concentrations can be processed. This is especially
signiﬁcant for smelters treating off-gases generated by batch type PeirceeSmith
converters.
The hot acid from SO3 absorption and gas drying is typically cooled in indirect shell-
and-tube heat exchangers. The water ﬂows through the tubes of the heat exchanger and
the acid through the shell. The warm water leaving the heat exchanger is usually cooled
in an atmospheric cooling tower before being recycled for further acid cooling.
Anodic protection of the coolers is required to minimize corrosion by the hot sulfuric
acid (Halimi, 2020). Anodically protected coolers last 20e30 years. Recently, nonanodi-
cally protected acid coolers fabricated of high silicon stainless steel have been shown to
last 10e15 years (DKL Engineering, 2016).
11.6.6 Grades of product acid
Sulfuric acid is sold in grades of 93%e98% H2SO4 according to market demand. The
principal product in cold climates is 93% H2SO4 because of its low freezing
point, 35C (Veolia, 2020).
Oleum, H2SO4 into which SO3 is absorbed, is also sold by several smelters. It is
produced by diverting a stream of SO3-bearing gas and contacting it with 98þ H2SO4
in a small absorption tower.
11.7 Alternative sulfuric acid manufacturing methods
11.7.1 Haldor Topsøe WSA
The WSA (Wet gas Sulfuric Acid) process, developed and commercialized in the early
1980s by Haldor Topsøe (Christensen, 2016; Louie, 2010), is used to treat wet, low
Table 11.7 Typical sulfuric acid design irrigation rates and irrigation densities for drying and
absorption towers (Guenkel & Cameron, 2000).
Tower
Sulfuric acid irrigation
rate ((m3/min)/(tonne
of 100% H2SO4
produced/day)
Sulfuric acid irrigation
density (m3/min per
m2 of tower cross-
section)
Sulfuric acid
temperature (8C)
Inlet/outlet
Drying tower
0.005
0.2e0.4
45/60
Intermediate
absorption tower
0.01
0.6e0.8
80/110
Final absorption
tower
0.005
0.4
80/95
Capture and ﬁxation of sulfur
303

concentration gases (0.2%e6.5% SO2), such as those produced by sulﬁde ore and
concentrate roasters. WSA treats the off-gas directly from upstream gas cleaning plants.
No further drying is required, since the humidity present in the off-gas is used to hydrate
the SO3 generated in the converter and produce concentrated (98%) sulfuric acid. The
heat generated during oxidation, hydration, and condensation is principally reused in
the process to preheat the off-gas to the required temperature level, and also to generate
high pressure superheated steam for process use (Fig. 11.10).
WSA plants can achieve greater than 99% SO2 conversion (Louie, 2010; Rosenberg,
2006). A newly developed WSAeDC (Double Conversion) process improves
conversion even more (Christensen, 2017) and allows autothermal operation in
off-gases with SO2 levels as low as 3%.
11.7.2 Sulfacid
Sulfacid is presently marketed by Carbon Process and Plant Engineering GmbH. About
20 installations worldwide produce weak sulfuric acid (10%e20% H2SO4) from very low
concentration gases (<1.0% SO2). The saturated gas is cleaned (<30 mg/dry Nm3)
Figure 11.10 Haldor Topsøe WSA Process ﬂow schematic. A molten salt mixture is used to transfer
heat from the catalyst beds to the cold feed gas entering the plant. Excess heat removed from the
catalyst beds is turned into useful steam in a small waste heat boiler. A direct ﬁred hydrocarbon
fuel burner can be used to supply additional heat to the catalyst beds.
304
Extractive Metallurgy of Copper

before entering an activated carbon catalytic reactor where SO2 reacts with O2 and H2O
at 30e80C (Kruger, 2004) to produce H2SO4 by the following reaction:
SO2(g) þ 0.5 O2(g) þ n H2O(l) / H2SO4$(n1)H2O(l)
(11.11)
The acid is intermittently washed from the catalyst, producing weak sulfuric acid. The
cleaned gas is discharged to the atmosphere. Sulfacid plants are most economical when
their dilute sulfuric acid product can be consumed in nearby operations, such as titanium
dioxide manufacture or fertilizer production.
11.8 Recent and future developments in sulfuric acid manufacture
11.8.1 Maximizing feed gas SO2 concentrations
Since the 1980s, smelting technology has shifted from reverberatory and electric furnace
smelting to ﬂash furnace and other intensive smelting processes. Oxygen enrichment of
furnace blasts also increased signiﬁcantly. An important (and desired) effect of these
changes has been increased SO2 strength in the gases that enter smelter sulfuric acid plants
(Dijkstra et al., 2017).
SO2 off-gases entering the drying tower now average 6%e18% SO2. The low con-
centrations come from smelters using PeirceeSmith converters. The high concentrations
come from direct-to-copper smelting and continuous smelting/converting smelters.
High SO2 concentration gases contain little N2. They heat up more than conven-
tional smelter gas during passage through catalyst beds. This can lead to overheating
and degradation of the V2O5eK2SO4 catalyst (650C) and to weakening of the steel
catalyst bed support structure (630C). These two items limit the maximum strength
of sulfuric acid plant feed gas in conventional acid plants to w13% SO2 (Daum, 2009;
Dijkstra et al., 2017). This means that the feed gas entering the acid plant must be diluted
with air, resulting in a larger gas volume to be treated and higher operating costs associ-
ated with the power required for the blower(s). Four approaches have been used to raise
permissible SO2 strength entering a sulfuric acid plant.
1. Installation of Cs-promoted catalyst in the ﬁrst pass catalyst bed (Daum, 2009). This
allows the bed inlet temperature to be operated at w380C, i.e., about 30C cooler
than conventional catalysts. This allows a larger temperature rise (and more SO2
conversion) in the ﬁrst bed without exceeding the bed outlet temperature limit.
2. Installation of a preconverter to lower the SO2 concentration entering the ﬁrst
catalyst bed of the main converter (Daum, 2009; Dijkstra et al., 2017; Hattori &
Sunamoto, 2016).
3. Recycle of SO3-laden gas from the outlet of the third catalyst bed to the ﬁrst catalyst
bed. This is the LUREC process (Daum, 2009). It was developed by Outotec and
installed in 2007 at the Yanggu Xiangguang Copper smelter acid plant in China
(Outotec, 2014). The use of LUREC allows treatment of 18% SO2 feed gas at the
inlet to the ﬁrst catalyst bed.
Capture and ﬁxation of sulfur
305

4. Originally developed by Bayer Technology Services (Hands & Connock, 2010),
what is now known as the CORE process is now offered by Chemetics, a division
of Worley (Dijkstra, 2017; Dijkstra et al., 2017). A CORE system is in operation
at a copper smelter in Europe and has been treating 15%e17% SO2 gas since
2017. CORE uses "active cooling" of a quasiisothermal reactor to remove the heat
of the conversion reaction as fast as it can be generated. The coolant is either air
for the original process or a recirculating molten salt for the larger-scale CORE-S
process. CORE can either be used as an add-on to an existing acid plant or as a
replacement facility. Fig. 11.11 shows the schematic for a CORE converter process-
ing high-strength off-gas from a high-intensity smelter, diluted with weaker off-gas
(e.g., from PeirceeSmith converters). CORE can process off-gas with up to 25%
SO2, and CORE-S up to 50% strength off-gas. Fig. 11.12 compares the methods
of handling high-strength off-gas; the movement to high-intensity smelting processes
will make this comparison increasingly important.
11.8.2 Maximizing heat recovery
Heat is generated during SO2 conversion. In almost all sulfur burning acid plants and in
some metallurgical acid plants, this heat is usually recovered into a useful formdsteam.
The hot gases exiting the catalyst beds are passed through boiler feed water economizers,
steam superheaters, and waste heat boilers (Hattori & Sunamoto, 2016; Kubo et al.,
2007). Many metallurgical acid plants capture SO2 conversion and SO3 absorption
heat, but others remove their excess heat in air coolers if it cannot be recovered in a
useable product stream (Louie, 2010). Some of the warm air produced by the air coolers
has been used as concentrate dryer (rotary kiln type) dilution air (Hoshi, 2010; Kamino
et al., 2016). This lowers kiln hydrocarbon fuel consumption.
Figure 11.11 Process schematic of a stand-alone CORE unit for processing high-strength (<25% SO2)
cleaned off-gas (Dijkstra et al., 2017). Air or O2 is used to adjust the O2/SO2 ratio. Illustration supplied
courtesy of Chemetics Inc.
306
Extractive Metallurgy of Copper

SO3 absorption heat can be captured and used to generate steam or hot water using
HRS (Heat Recovery System, MECS; Jung et al., 2010), HEROS (Heat RecOvery
System; Outotec, 2014, 2016), or ALPHA (Dijkstra, 2019). HRS is the most common
with w90 installations worldwide. Low pressure steam (5e10 bar gauge, w0.4 t
steam/t H2SO4) is produced in a kettle tube boiler with hot, concentrated (w210C,
99.6% H2SO4) sulfuric acid ﬂowing through the tubes and the steam/water mixture
on the shell side. Acid concentration and temperature control are critical in ensuring
low corrosion rates in these systems. As a result, they are most suited for acid plants
that treat feed gas with a steady ﬂow and SO2 concentration, like those from a ﬂash fur-
nace þ ﬂash converter. In addition, the site must have a use for the low pressure steam.
11.9 Alternative sulfur products
The SO2 in Cu smelter gases is almost always captured as sulfuric acid. Other SO2 capture
products have been the following:
1. liquid SO2
2. gypsum (Tian et al., 2018)
3. elemental sulfur
The processes for making these products are described by King and Forzatti (2009).
Figure 11.12 Comparison of methods for processing high-strength (25% SO2) off-gas (Dijkstra, 2017).
Illustration supplied courtesy of Chemetics Inc.
Capture and ﬁxation of sulfur
307

11.10 Summary
Modern smelting processes collect most of their SO2 at sufﬁcient strength for economic
sulfuric acid manufacture. Most reverberatory smelting furnaces have been replaced.
PeirceeSmith converting remains a problem for SO2 collection, especially during
charging and skimming when gas leaks into the workplace and at ground level around
the smelter (Wu, 2019). Adoption of continuous converting processes such as Mitsubishi
and KennecotteOutotec ﬂash converting will alleviate this problem.
This chapter has shown that most copper is extracted from sulﬁde minerals so that sul-
fur, in some form, is a byproduct of most copper extraction processes. The usual byprod-
uct is sulfuric acid, made from the SO2 produced during smelting and converting.
Conventional sulfuric acid production entails the following:
1. cleaning and drying the furnace gases
2. catalytically oxidizing their SO2 to SO3 (with O2 in the gas itself or in added air)
3. absorbing the resulting SO3 into a 98.5% H2SO4eH2O sulfuric acid solution.
The process is autothermal when the input gases contain about four or more vol.-%
SO2. Double absorption acid plants recover >99.7% of the input SO2. SO2 recovery can
be increased even further by scrubbing the acid plant tail gas with basic solutions or by
adding more catalyst beds with Cs-promoted catalyst.
Some modern smelting processes produce extrastrong SO2 gases, 13þ% SO2. These
strong gases tend to overheat during SO2 oxidation, causing catalyst degradation and
inefﬁcient SO2 conversion. This problem is leading to the development of catalysts
which have low ignition temperatures and high degradation temperatures. Installation
of preconverters, LUREC, or CORE are also used to handle high SO2 strength feed gas.
The PeirceeSmith converter is the major environmental problem remaining in the
Cu smelter. It tends to spill SO2-bearing gas into the workplace and it produces gas
discontinuously for the acid plant. Adoption of replacement converting processes began
in the 1980s (Mitsubishi converter) and is continuing in the 2000s (KennecotteOutotec
ﬂash converter, Ausmelt/ISASMELT converter, and Noranda converter).
References
Amiri, M., & Alihosseinpour, H. (2015). Identiﬁcation of metallurgical sulfuric acid plants production line
bottlenecks. In Proceedings 33rd IIER international conference (pp. 41e46).
Ante, A. (2010). Filsulfor and gypsulfor: Modern design concepts for weak acid treatment. In Copper 2010,
volume 2: Pyrometallurgy I (pp. 601e614). Germany: ClausthaleZellerfeld, GDMB.
Begg Cousland. (2018). Mist elimination equipment for sulphuric acid production plants. (2018) (Accessed 06.05.20)
www.bcinsightsearch.com/userﬁles/adverts/SID213212wpb1.pdf.
CCME (Canadian Council of Ministers of the Environment). (2019). Canada's air (Accessed 12.04.20)
http://airquality-qualitedelair.ccme.ca/en/.
308
Extractive Metallurgy of Copper

Chen, Y., Liao, T., Li, G., Chen, B., & Shi, X. (2012). Recovery of bismuth and arsenic from copper smelter
ﬂue dusts after copper and zinc extraction. Minerals Engineering, 39, 23e28.
Christensen, T. (2016). Novel design of WSA technology for roaster/smelter applications (Accessed 25.04.20) www.
h2so4.com.br/downloads/RoundTable-Chile-2016/Novelþde-
signþofþWSAþtechnologyþforþroaster_smelterþapplications.pdf.
Christensen, T. (2017). Topsøe WSA d DC sulfuric acid technology; 4 plants now in successful operation (Accessed
17.03.20) www.cobras2017.com/apresentaçðes/topsoe1.pdf.
Clark, N. P., Ferraro, B. B., & Sturm, V. A. (NovembereDecember 2017). Safely increasing energy
generation. Sulphur, 373, 3e7.
Conde, C. C., Taylor, B., & Sarma, S. (1999). Philippines Associated Smelting electrostatic precipitator
upgrade. In D. B. George, W. J. Chen, P. J. Mackey, & A. J. Weddick (Eds.), Copper 99ecobre 99,
vol. V: Smelting operations and advances (pp. 685e693). Warrendale, PA: TMS.
Council directive 1999/30/EC. (2010) (Accessed 12.04.20) https://eur-lex.europa.eu/legal-content/EN/
TXT/?uri¼celex:32008L0050.
Daum, K. H. (2000). Design of the world's largest metallurgical acid plant. In Sulphur 2000 preprints (pp.
325e338). London: British Sulphur.
Daum, K.-H. (2009). The LUREC process d key to economic smelter acid plant operation. Journal of the
South African Institute of Mining and Metallurgy, 109, 469e480.
Dijkstra, R. (2017). CORE d a new approach to sulphuric acid plant design. In Presented at sulphur 2017.
Dijkstra, R. (2019). Designing the world's largest energy recovery system. In Sulphur þ sulphuric acid preprints
2019. London: CRU.
Dijkstra, R., Senyard, B., Shah, U., & Lee, H. (2017). Economical abatement of high-strength SO2 off-gas
from a smelter. Journal of the South African Institute of Mining and Metallurgy, 117, 1003e1007.
DKL Engineering. (2019). Sulphuric acid on the web. Contact section d blowers (Accessed 12.04.20) http://
www.sulphuric-acid.com/techmanual/Contact/contact_blowers.htm.
DKL Engineering. (2016). Sulphuric acid on the web. Strong acid system d acid cooling (Accessed 06.05.20)
http://www.sulphuric-acid.com/techmanual/Strong%20Acid/sa_acidcooling.htm.
Evans, C. M., Lawler, D. W., Lyne, E. G. C., & Drexler, D. J. (1998). Efﬂuents, emissions and product
quality. In Sulphur 98 preprints (Vol. 2, pp. 217e241). London: British Sulphur.
Guenkel, A. A., & Cameron, G. M. (2000). Packed towers in sulfuric acid plants d Review of current in-
dustry practice. In NA (Ed.), Sulphur 2000 Preprints (pp. 399e417). London: British Sulphur.
Halimi, J. (2020). Anodic protection system (2020) (Accessed 23.04.20) http://www.ssp-ir.com/En/Anodic.
aspx.
Hands, R., & Connock, L. (March-April). Achieving lower SO2 emissions from acid plants. Sulphur, 327,
28e38.
Hanekom, J. (2017). Sulphuric acid plant optimization and troubleshooting. Journal of the South African Insti-
tute of Mining and Metallurgy, 117, 1031e1034.
Hasselwander, K. (2009). Gas cleaning designs for smooth operations. Sulphur, 321(2), 36e43.
Hasselwander, K. (2019). Gas cleaning plant designs for the smooth operation of metallurgical smelting facilities
(Accessed
04.04.20)
https://www.outotec.com/products-and-services/newsletters/aor-newsletter/
issue-2-2019/gas-cleaning-plant-designs-for-the-smooth-operation-of-metallurgical-smelting-
facilities/.
Hattori, T., & Sunamoto, T. (2016). Heat recovery and energy saving in the acid plant at Tamano Smelter. In
Proceedings of copper 2016 (pp. 748e759). Tokyo: MMIJ.
Hoshi, M., Toda, K., Motomura, T., Takahashi, M., & Hirai, Y. (2010). Dryer fuel reduction and recent
operation of the ﬂash smelting furnace at Saganoseki Smelter & Reﬁnery after the SPI project. In Copper
2010, volume 2: Pyrometallurgy I (pp. 779e791). Germany: ClausthaleZellerfeld: GDMB.
Hultbom, K. G. (2003). Industrial proven methods for mercury removal from gases. In M. E. Schlesinger
(Ed.), EPD congress 2003 (pp. 147e156). Warrendale, PA: TMS.
Jones, D. M., Brandt, R., Nanda, A., & Piatkewicz, A. (2019). Environmental upgrade at the freeport
McMoran Miami Smelter. In Proceedings of the 58th conference of metallurgists hosting the international copper
conference 2019. Montreal: CIM (Article 595113).
Capture and ﬁxation of sulfur
309

Jung, K., Byun, G., & Shin, S. (2010). Proﬁt enhancement through steam selling. In Copper 2010, volume 2:
Pyrometallurgy I (pp. 831e838). ClausthaleZellerfeld, Germany: GDMB.
Kamino, Y., Sato, S., Shimokawa, K., & Chida, H. (2016). Efﬁciency improvement at the sulfuric acid plant
of the Saganoseki Smelter. In Proceedings of copper 2016 (pp. 737e747). Tokyo: MMIJ.
King, M. J., & Forzatti, R. J. (2009). Sulphur based by-products from the non-ferrous metals industry. In
J. Liu, J. Peacey, M. Barati, S. KashanieNejad, & B. Davis (Eds.), Pyrometallurgy of nickel and cobalt
2009 (pp. 137e149). Montreal: CIM.
King, M. J., Moats, M. D., & Davenport, W. D. (2013). Sulfuric acid manufacture: Analysis, control, and
optimization (2nd ed.). Oxford: Elsevier Science Press.
Köster, S. (2010). Waste heat boilers for copper smelting applications. In Copper 2010, volume 2: Pyrometal-
lurgy I (pp. 879e891). ClausthaleZellerfeld, Germany: GDMB.
Kruger, B. (2004). Recovery of SO2 from low strength off-gases. In International platinum conference 'platinum
surges ahead' (pp. 59e61). Johannesburg: SAIMM.
Kuang, J., Tu, F., Mao, G., & Liu, H. (2016). Numerical simulation of waste heat boiler for copper ﬂash
smelting. In International conference on electronic information technology and intellectualization (ICEITI 2016)
(pp. 435e440). Lancaster, PA: DEStech Publ.
Kubo, N., Isshiki, Y., Satou, H., & Kurokawa, H. (2007). The acid plant expansion and energy saving at
Toyo copper smelter. In A. E. M. Warner, C. J. Newman, A. Vahed, D. B. George, P. J. Mackey, &
A. Warczok (Eds.), Cu2007, volume III (book 2): The carlos díaz symposium on pyrometallurgy (pp.
579e588). Montreal: CIM.
Liu, J., Baird, M. H. I., Kenny, P., Macnamara, B., & Vahed, A. (2006). Inco ﬂash furnace froth column
modiﬁcations. In F. Kongoli, & R. G. Reddy (Eds.), Sohn international symposium on advanced processing
of metals and materials, volume 8 e international symposium on sulﬁde smelting 2006 (pp. 291e302). Warren-
dale, PA: TMS.
Lossin, A., & Windhager, H. (1999). Improving the quality of smelter acid: The example of Norddeutsche
Afﬁnerie's "premium quality". In Sulphur 99 (pp. 209e220). London: British Sulphur.
Louis, D. (2010). Design considerations for sulphuric acid plants (Accessed 23.04.20) www.sulphuric-acid.com/
Sulphuric-Acid-on-the-Web/Copper-2010-DLouie¼Design-Considerations.pdf.
L€udtke, P., & M€uller, H. (2003). Best available sulphuric acid technology for copper smelters: A state-
of-the-art review. In C. Diaz, J. Kapusta, & C. Newman (Eds.), Copper 2003ecobre 2003, volume IVe
pyrometallurgy of copper (book 1): The herman schwarze symposium on copper pyrometallurgy (pp. 543e554).
Montreal: CIM.
Mars, P., & Maessen, J. G. H. (1964). The mechanism of the oxidation of sulphur dioxide on potassiume
vanadium oxide catalysts. In W. M. H. Sachtler, G. C. A. Schuit, & P. Zweitering (Eds.), 3rd international
Congress on catalysis (Vol. 1, pp. 266e279). Amsterdam: NortheHolland.
Mars, P., & Maessen, J. G. H. (1968). The mechanism and the kinetics of sulfur dioxide oxidation on catalysts
containing vanadium and alkali oxides. Journal of Catalysis, 10, 1e12.
Ministerio Secretaría General de la Presdencia de la Republica de Chile. (2010). Norma de calidad primaria de
aire para dioxide de azufre (SO2), D.S.N 113/02 (Accessed 12.04.20) http://www.temasactuales.com/
assets/pdf/gratis/CHLds113-02.pdf.
Ng'ambi, P., De Vries, D., Louie, D., & Hausler, T. (2016). Integrating smelter and sulfuric acid plant control
at the Kansanshi Copper Smelter. In Proceedings of copper 2016 (pp. 2308e2319). Tokyo: MMIJ.
Okanigbe, D. O., Popoola, A. P. I., & Adeleke, A. A. (2017). Characterization of copper smelter dust for
copper recovery. Procedia Manufacturing, 7, 121e126.
Oshima, E., Igarashi, T., Nishikawa, M., & Kawasaki, M. (1997). Recent operation of the acid plant at
Naoshima. In C. Diaz, I. Holubec, & C. G. Tan (Eds.), NickeleCobalt 97, vol. III: Pyrometallurgical
operations, environment, vessel integrity in higheintensity smelting and converting processes (pp. 305e320).
Montreal: CIM.
Outotec. (2014). Improving efﬁciency and safety in metallurgical acid plants (Accessed 02.04.20) mesaredondachile.
com/pdf/2014/presentations/14-Outotec_Improving-efﬁciency-and-safety-in-metallurgical-acid-
plants.pdf.
Outotec. (2016). Outotec sulfuric acid technology (Accessed 15.03.20) https://www.Outotec.com/globalassets/
products/sulfuric-acid/ote_outotec-sulfuric-acid-technology-eng-web.pdf.
310
Extractive Metallurgy of Copper

Parker, K. R. (1997). Applied electrostatic precipitation. London: Chapman and Hall.
Peippo, R., Holopainen, H., & Nokelainen, J. (1999). Copper smelter waste heat boiler technology for the
next millennium. In D. B. George, W. J. Chen, P. J. Mackey, & A. J. Weddick (Eds.), Copper 99ecobre
99, vol. V: Smelting operations and advances (pp. 71e82). Warrendale, PA: TMS.
Revelli, E. (2019). Reduce emission and increase production with Leap5 catalyst (Accessed 12.04.20) http://
www.cobras2019.com/apresentacoes/topsoe.pdf.
Rios, G., Ruiz, I., Cruells, M., & Roca, A. (2019). Leaching of copper ﬂash furnace dusts with weak acid
bleed and arsenic precipitation as scorodite and arsenical jarosite. In Proceedings of the 58th conference of
metallurgists hosting the international copper conference 2019. Montreal: CIM (Article 591168).
Rosenberg, H. (2006). Topsøe Wet Gas Sulphuric Acid (WSA) Technology e an attractive alternative for
reduction of sulphur emissions from furnaces and converters. In International platinum conference 'platinum
surges ahead' (pp. 191e198). Johannesburg: SAIMM, 191e8.
Roy, P., & Sardar, A. (2015). SO2 emission control and ﬁnding a way out to produce sulphuric acid from
industrial SO2 emission. Journal of Chemical Engineering & Process Technology, 6, 230e236.
Shibata, T., & Oda, Y. (1990). Environmental protection for SO2 gas at Tamano smelter. In Sixth interna-
tional ﬂash smelting congress.
Tian, H., Yuan, F., Xu, J., Chang, J., & Guo, Q. (2018). Performance evaluation of a gypsumebased desul-
furizer for sulfur recovery from the smelter offegas: Experimental analysis and thermodynamic
performance. Energy & Fuels, 32, 2009e2018.
USEPA. (2020). Table of historical sulfur dioxide national ambient air quality standards (NAAQS) (Accessed
12.04.20)
https://www.epa.gov/so2-pollution/table-historical-sulfur-dioxide-national-ambient-
air-quality-standards-naaqs.
Veolia North America. (2020). Sulfuric acid: Properties, usage, storage, handling (Accessed 23.04.20) http://info.
veolianorthamerica.com/hubfs/offers/info-sheets/industrial/sulfuric-acid-push-information.pdf.
Weidenbach, M., Dunn, G., & Teo, Y. Y. (2016). Removal of impurities from copper sulﬁde mineral con-
centrates. In ALTA 2016 nickelecopperecobalt proceedings (pp. 1e17). Melbourne: ALTA Metallurgical
Services.
Wu, L. (2019). The utilization of copper continuous smelting, converting, and ﬁre reﬁning processes in
China. In Proceedings of the 58th conference of metallurgists hosting the international copper conference 2019.
Montreal: CIM (Article 595879).
Suggested reading
Louie, D. K. (2008). Handbook of sulphuric acid manufacturing (2nd ed.). Richmond Hill, Canada: DKL
Engineering.
Further reading
Australian Government Department of Sustainability, Environment, Water, Population and Communities.
(2010). National standards for criteria air pollutants in Australia (Accessed 12.04.20) http://www.
environment.gov.au/protection/publications/factsheet-national-standards-criteria-air-pollutants-
australia.
Hay, S., Porretta, F., & Wiggins, B. (2003). Design and start-up of acid plant tail gas scrubber. In C. Diaz,
J. Kapusta, & C. Newman (Eds.), Copper 2003ecobre 2003, volume IVepyrometallurgy of copper (book 1):
The herman schwarze symposium on copper pyrometallurgy (pp. 555e566). Montreal: CIM.
Ministry of the Environment, Government of Japan. (2020). Environmental quality standards in Japan d air
quality (Accessed 12.04.20) http://www.env.go.jp/en/air/aq/aq.html.
Ministry of Environmental Protection (China). (2012). Ambient air quality standards. (GB3095e2012)
(Accessed 26.04.20) https://perma.cc/8PHM-FPJ5.
Capture and ﬁxation of sulfur
311

CHAPTER 12
Fire reﬁning (S and O removal) and
anode casting
Virtually, all the molten copper produced by smelting/converting is subsequently elec-
troreﬁned. It must, therefore, be suitable for casting into thin, strong, smooth anodes for
interleaving with cathodes in electroreﬁning cells (Fig. 13.3). This requires that the cop-
per be ﬁre reﬁned to remove most of its sulfur and oxygen.
The molten blister copper chemical quality will vary depending on the choice of
batch or continuous converting. A batch converting process such as PeirceeSmith pro-
duces molten blister copper containing w0.02% S and w0.3% O. On the other hand,
copper from single-step smelting and/or continuous converting produces molten blister
copper containing up to 1% S and 0.2%e0.4% O. At these oxygen and sulfur levels, the
elements would combine during solidiﬁcation to form bubbles (blisters) of SO2 in newly
cast anodes, making them weak and bumpy. In stoichiometric terms, 0.01% dissolved sul-
fur and 0.01 dissolved oxygen in molten copper would combine to produce about 2 cm3
of SO2 (1083C) per cm3 of solidiﬁed copper.
Fire reﬁning removes sulfur and oxygen from liquid blister copper by (a) air oxidation
removal of sulfur as SO2 down to w0.003% S, and (b) hydrocarbon reduction removal of
oxygen as CO and H2O down to w0.16% O. Sulfur and oxygen contents at the various
stages of ﬁre reﬁning are summarized in Table 12.1.
In addition to the contained sulfur and oxygen, molten blister copper also contains
minor elements such as arsenic, lead, antimony, bismuth, and precious metals. These el-
ements will be partially removed during the oxidation and reﬁning steps of the reﬁning
process and/or by the addition of suitable ﬂuxes to eliminate them as oxides (in most
