Repository: standardgalactic/codex

## Codex Singularis

File: latent-space/Schlesinger M. Extractive Metallurgy of Copper 6ed 2022.txt (part 19 of 30)
0.19
Cl (g/L)
0.04
0.03e0.07
0.06
0.06
0.06
0.04e0.05
0.05
Fe (g/L)
1
1.0e1.5
0.2
0.42
0.17
0.2
Ni (g/L)
12
8e12
15
20
14.1
16.0
7.5
Sb (g/L)
0.05
0.1e0.3
0.32
0.4
0.2
0.27
0.5
Inlet temperature
(C)
64
64
65
63
66
65
65
Outlet temperature
(C)
62
64
65e68
62
67
63e64
65
Bone glue
(g/t Cu cathode)
50
50e100
100
70
75.7
94
95
Thiourea
(g/t Cu cathode)
80
50e100
60
70
170.7
130
65
Avitone
(g/t Cu cathode)
20
HCl/NaCl
(g/t Cu cathode)
To 0.04 g/L
30e70
60
60 mg/L HCl
91
507
100
Power and energy
Cathode current
density (A/m2)
310/290
420
310
335
322
323
330
Cathode current
efﬁciency (%)
99
99%
88
97
97.1
96.0
98
Cell voltage (mV)
295
400
300e500
360
370
370
370
Power (kWh/t Cu)
(plating only)
320
490
445
351
325
375
From Moats, M., Filzwieser, A., Wang, S., Davenport, W. G., Siegmund, A., & Robinson, T. (2019). Global survey of copper electroreﬁning: 2019 world tankhouse operating data. In: Copper 2019
(Paper 594940). Montreal: Canadian Institute of Mining, Metallurgy and Petroleum.

mechanization and automation throughout reﬁneries, including the use of robots, sophis-
ticated crane electrode-handling systems, anode preparation machines, and cathode
handling machines (Larinkari, Nord, & Schmidt, 2019; Morris & Madariaga, 2019).
To lower the carbon footprint of an operation, there is a drive to reduced speciﬁc en-
ergy consumption by lowering voltage drop across the electrolyte, such as by reducing
anodeecathode spacing by increasing anode thickness (mass) or changing the anode
shape. A related trend to increase production from an existing infrastructure is the use
of a greater proportion of the anode in each cycle and steadily increasing current densities.
Many tankhouses now routinely operate at 350 A/m2 (Moats et al., 2019; Takenaka,
Yoneyama, Matsubara, Yamaguchi, & Takebayashi, 2019). Sophisticated electrolyte-
ﬂow technologies and acid-mist management systems allow operation at current density
as high as 420 A/m2 (the highest in the industry in 2019) without compromising current
efﬁciency, cathode quality, or operator health (Filzwieser, Hanel, & Filzwieser, 2019;
Penna, Villaseca, & Villarroel, 2019).
Other trends in operational practice include (Moats et al., 2019)
•
continued adoption of permanent cathode technology;
•
better control of anode casting to improve uniformity in size and mass;
•
increasing implementation of polymer concrete cells;
•
parallel electrolyte ﬂow (METTOP-BRX technology; Filzwieser, Hanel, &
Filzwieser, 2019) to allow operation above 400 A/m2;
•
increasing use of short-circuit detection systems and voltage control monitoring;
•
use of section switches to electrically isolate cells for harvesting and maintenance.
Treatment of increasingly complex smelter feeds (both ores and secondary materials)
is increasing the variety and concentrations of impurity elements deporting to the anodes
and the need to recover valuable components from the anode slimes and spent electro-
lyte. Many of these impurities are considered critical elements (Sb, Se, Te) or are a source
of environmental concern (As, Bi, Pb, Cd). These need to be recovered for sale and reuse
or disposed of in a stable and sustainable manner.
Increasingly sophisticated chemistry and technologies continue to evolve to ensure
high-quality cathode.
13.12 Summary
This chapter has shown that electrolytic reﬁning is the principal method of mass-
producing high purity (>99.97%) copper. The other is electrowinning (Chapter 16).
Copper from electroreﬁning, after melting and casting, contains less than 20 ppm impu-
rities, plus oxygen, which is controlled at 0.018%e0.025%.
Electroreﬁning entails electrochemically dissolving copper from impure copper an-
odes into an electrolyte containing CuSO4 and H2SO4, and then electrochemically
354
Extractive Metallurgy of Copper

depositing pure copper from the electrolyte onto stainless steel or copper cathodes. The
process is continuous.
Insoluble impurities in the anode adhere to the anode or fall to the bottom of the
reﬁning cell. They are removed and processed for byproduct recovery. Soluble impurities
leave the cell in continuously ﬂowing electrolyte. These are removed from an electrolyte
bleed stream.
Production of high-purity cathode copper is achieved by precise control of chemical,
physical, and electrical tankhouse parameters. These include
(a) evenly spaced, ﬂat, vertical anodes and cathodes;
(b) precise control of temperature, electrolyte composition, supply of leveling and
grain-reﬁning agents constant, and ﬂow distribution throughout each cell;
(c) provision of constant controlled current and current distribution to all electrodes and
management of short-circuits and other current losses.
Important modern trends are to treat anodes with more complex impurity suites at
higher current density, while maximizing cathode purity, productivity, and operator
safety and minimizing power consumption, waste production, and environmental
damage.
References
Agrawal, A., Bagchi, D., Kumari, S., Kumar, V., & Pandey, B. D. (2007). Recovery of nickel powder from
copper bleed electrolyte of an Indian copper smelter by electrolysis. Powder Technology, 177, 133e139.
Agrawal, A., Kumari, S., Bagchi, D., Kumar, V., & Pandey, B. D. (2007). Recovery of copper powder from
copper bleed electrolyte of an Indian copper smelter by electrolysis. Minerals Engineering, 20, 95e97.
Agrawal, A., Manoj, M. K., Kumari, S., Bagchi, D., Kumar, V., & Pandey, B. D. (2008). Extractive sepa-
ration of copper and nickel from copper bleed stream by solvent extraction route. Minerals Engineering,
21, 1126e1130.
Agrawal, A., Bagchi, D., Kumari, S., & Pandey, B. D. (2009). An overview of process options and behavioral
aspects of the copper values recovered from copper bleed stream of a copper smelter developed at the
National Metallurgical Laboratory. Mineral Processing and Extractive Metallurgy Review, 30, 136e162.
Alvear Flores, G., Risopatron, C., & Pease, J. (2020). Processing of complex materials in the copper industry:
Challenges and opportunities ahead. JOM Journal of the Minerals, Metals & Materials Society. https://
doi.org/10.1007/211837-020-04255-9
Arroyo, F., Almansa, A. R., Ruiz, I., Gonzalez, I., Ríos, G., Pereira, C. F., & Vilches, L. F. (2017). Opti-
mizing operating conditions in an ion-exchange column treatment applied to the removal of Sb and Bi
impurities from an electrolyte of a copper electro-reﬁning plant. Hydrometallurgy, 171. https://doi.org/
10.1016/j.hydromet.2017.06.009
Artzer, A., Moats, M., & Bender, J. (2018). Removal of antimony and bismuth from copper electroreﬁning
electrolyte: Part Ida review. JOM Journal of the Minerals, Metals and Materials Society, 70(7). https://
doi.org/10.1007/s11837-018-3075-x
Atenas, A. C., & Mu~noz, P. A. (2007). Electroreﬁning high level arsenic cast anode. In G. E. Houlachi,
J. D. Edwards, & T. G. Robinson (Eds.), Copper 2007, vol. V, Copper electroreﬁning and electrowinning
(pp. 3e12). Montreal: Canadian Institute of Mining, Metallurgy and Petroleum.
Beauchemin, S., Chen, T. T., & Dutrizac, J. E. (2008). Behaviour of antimony and bismuth in copper elec-
troreﬁning circuits. Canadian Metallurgical Quarterly, 47(1), 9e26.
Electrolytic reﬁning
355

Chen, T. T., & Dutrizac, J. E. (1991). A mineralogical study of anode passivation in copper electroreﬁning.
In W. C. Cooper, D. J. Kemp, G. E. Lagos, & K. G. Tan (Eds.), Copper 91, vol. III, Hydrometallurgy and
electrometallurgy (pp. 369e389). New York: Pergamon Press.
Chen, T. T., & Dutrizac, J. E. (2000). A mineralogical overview of the behaviour of nickel during copper
electroreﬁning. Metallurgical Transactions B, 21B(2), 229e328.
Chen, T. T., & Dutrizac, J. E. (2003). The behaviour of tellurium during the decopperizing of copper re-
ﬁnery anode slimes. In J. E. Dutrizac, & C. G. Clements (Eds.), Copper 2003, vol. V, Copper electroreﬁning
and electrowinning (pp. 287e307). Montreal: Canadian Institute of Mining, Metallurgy and Petroleum.
Chen, T. T., & Dutrizac, J. E. (2004). Gold in the electroreﬁning of copper and the decopperizing of copper
anode slimes. JOM Journal of the Minerals, Metals and Materials Society, 56(8), 48e52.
Chen, T. T., & Dutrizac, J. E. (2007). Mineralogical characterization of a conventional copper reﬁnery anode
slimes treatment circuit. In G. E. Houlachi, J. D. Edwards, & T. G. Robinson (Eds.), Copper 2007, vol. V,
Copper electroreﬁning and electrowinning (pp. 159e172). Montreal: Canadian Institute of Mining, Metal-
lurgy and Petroleum.
Conard, B. R., Rogers, B., Brisebois, R., & Smith, C. (1990). Inco copper reﬁnery addition agent moni-
toring using cyclic voltammetry. In P. L. Claessens, & G. B. Harris (Eds.), Electrometallurgical plant
practice (pp. 195e209). Warrendale, PA: The Metals Society.
De Maere, C., & Winand, R. (1995). Study of the inﬂuence of additives in copper electroreﬁning, simulating
industrial conditions. In W. C. Cooper, D. B. Dreisinger, J. E. Dutrizac, H. Hein, & G. Ugarte (Eds.),
Copper 95, vol. III, Electroreﬁning and hydrometallurgy of copper (pp. 267e286). Montreal: Canadian Insti-
tute of Mining, Metallurgy and Petroleum.
Doucet, M., & Staﬁej, J. (2007). Processing high nickel slimes at CCR reﬁnery. In G. E. Houlachi,
J. D. Edwards, & T. G. Robinson (Eds.), Copper 2007, vol. V, Copper electroreﬁning and electrowinning
(pp. 173e182). Montreal: Canadian Institute of Mining, Metallurgy and Petroleum.
Elkayar, K., & Kryst, K. (2019). Utilizing ion exchange for impurity control in copper electrolyte. In Copper
2019 (paper 592548). Montreal: Canadian Institute of Mining, Metallurgy and Petroleum.
Filzwieser, A., Hanel, M. B., & Filzwieser, I. (2019). Current density increase within the last 150 years. In
Copper 2019 (paper 597216). Montreal: Canadian Institute of Mining, Metallurgy and Petroleum.
Hait, J., Jana, R. K., & Sanyai, S. K. (2009). Processing of copper electroreﬁning anode slimes: A review.
Mineral Processing and Extractive Metallurgy, 118(4), 240e252.
Hiskey, J. B. (2019). The historical development of electrolyte additives and their speciﬁc role and inﬂuence
on cathode quality. In Copper 2019 (paper 599392). Montreal: Canadian Institute of Mining, Metallurgy
and Petroleum.
Hoffman, J. E. (2004). The puriﬁcation of copper reﬁnery electrolyte. JOM Journal of the Minerals, Metals and
Materials Society, 56(7), 30e33.
International Copper Study Group. (2017). Directory of copper mines and plants up to 2020. Portugal: Lisbon.
Available from: http://www.icsg.org.
Jin, W., Laforest, P. I., Luyima, A., Read, W., Navarro, L. G., & Moats, M. (2015). Electrolytic recovery of
bismuth and copper as powder from acidic sulfate efﬂuents using an emew cell. RSC Advances, 5(62).
https://doi.org/10.1039/C5RA08318D
Komori, K., Ito, S., Okada, S., & Iwahori, S. (2010). Hydrometallurgical process of precious metals in
Naoshima smelter & reﬁnery. In Copper 2010, vol. 4, Electrowinning and ereﬁning (pp. 1403e1411).
Clausthal-Zellerfeld: Gesellschaft der Metallurgen und Bergleute.
Larinkari, M., Nord, P., & Schmidt, M. (2019). Latest development in cathode stripping machines. In Copper
2019 (paper 594055). Montreal: Canadian Institute of Mining, Metallurgy and Petroleum.
Larouche, P. (2001). Minor elements in copper smelting and reﬁning. M. Eng. Thesis. Montreal, Canada: McGill
University.
LME. (2021). London metal exchange: Special contract rules for copper grade A. Available from: https://www.lme.
com/en-GB/Metals/Non-ferrous/Copper/Physical.
Lundström, M., Hannula, P., Yliniemi, K., Wilson, B. P., Barranco, V., Janas, D., & Hubin, A. (2019). So-
lution puriﬁcation of copper electroreﬁning electrolyte e a novel way to recover precious metals. In
Copper 2019 (paper 588813). Montreal: Canadian Institute of Mining, Metallurgy and Petroleum.
Mahmoudi, A., Shakibania, S., Mokmeli, M., & Rashchi, F. (2020). Tellurium, from copper anode slime to
high purity product: A review paper. Metallurgical and Materials Transactions B, 51B(12), 2555e2575.
356
Extractive Metallurgy of Copper

Moats, M., Filzwieser, A., Wang, S., Davenport, W. G., Siegmund, A., & Robinson, T. (2019). Global sur-
vey of copper electroreﬁning: 2019 world tankhouse operating data. In Copper 2019 (paper 594940).
Montreal: Canadian Institute of Mining, Metallurgy and Petroleum.
Moats, M. S., & Hiskey, J. B. (2000). The role of electrolyte additives on passivation behaviour during copper
electroreﬁning. Canadian Metallurgical Quarterly, 39(3), 297e306.
Moats, M. S., & Hiskey, J. B. (2006). The effect of anode composition on passivation of commercial copper
electroreﬁning anodes. In K. Kongoli, & R. G. Reddy (Eds.), Sohn international symposium. Advanced pro-
cessing of metals and materials, vol. 6. New, improved and existing technologies: Aqueous processing and electrochem-
ical technologies (pp. 507e518). Warrendale, PA: The Minerals, Metals and Materials Society.
Moats, M. S., & Hiskey, J. B. (2007). The effect of electrolyte composition on passivation of commercial
electroreﬁning anodes. In G. E. Houlachi, J. D. Edwards, & T. G. Robinson (Eds.), Copper 2007,
vol. V, Copper electroreﬁning and electrowinning (pp. 47e58). Montreal: Canadian Institute of Mining, Met-
allurgy and Petroleum.
Moats, M., Aslin, N., Pranowo, A., & Alvear, G. (2016). Behaviour and beneﬁts of arsenic in copper
electroreﬁning. CIM Journal, 7(3). https://doi.org/10.15834/cimj.2016.16
Moats, M. S., & Hiskey, J. B. (2010). How anodes passivate in copper electroreﬁning. In Copper 2010, vol. 4,
Electrowinning and ereﬁning (pp. 1463e1482). Clausthal-Zellerfeld: Gesellschaft f€ur Bergbau, Metallur-
gie, Rohstoff- und Unwelttechnik).
Möller, C. A., Friedrich, B., & Bayanmunkh, M. (2010). Effect of As, Sb, Bi and oxygen in copper anodes
during electroreﬁning. In Copper 2010, vol. 4, Electrowinning and ereﬁning (pp. 1495e1506). Clausthal-
Zellerfeld: Gesellschaft f€ur Bergbau, Metallurgie, Rohstoff- und Unwelttechnik.
Morris, T. T., & Madariaga, R. (2019). A contemporary approach to an age-old process, using robotics to
strip starter sheets for use in a conventional copper reﬁnery. In Copper 2019 (paper 595521). Montreal:
Canadian Institute of Mining, Metallurgy and Petroleum.
Mubarok, A., Antrekowitsch, H., & Mori, G. (2007a). Passivation behaviour of copper anodes with various
chemical compositions. In P. Aryalebechi (Ed.), Materials processing fundamentals (pp. 225e234). Warren-
dale, PA: The Minerals, Metals and Materials Society.
Mubarok, A., Antrekowitsch, H., Mori, G., Lossin, A., & Leuprecht, G. (2007b). Problems in the electrolysis
of copper anodes with high contents of nickel, antimony, tin and lead. In G. E. Houlachi, J. D. Edwards,
& T. G. Robinson (Eds.), Copper 2007, vol. V, Copper electroreﬁning and electrowinning (pp. 59e76). Mon-
treal: Canadian Institute of Mining, Metallurgy and Petroleum.
Nagai, T. (1997). Puriﬁcation of copper electrolyte by solvent extraction and ion-exchange techniques. Min-
eral Processing and Extractive Metallurgy Review, 17(4), 143e168.
Nagai, H., Shibata, E., & Nakamura, T. (2017). Development of methods for concentration and dissolution
of Rh and Ru from copper slime. Hydrometallurgy, 169, 282e289.
Nakano, H., Oue, S., Fukushima, H., & Kobayashi, S. (2010). Synergistic effects of thiourea, polymer ad-
ditives and chloride ions on copper electroreﬁning. In Copper 2010, vol. 4, Electrowinning and ereﬁning
(pp. 1531e1544). Clausthal-Zellerfeld: Gesellschaft f€ur Bergbau, Metallurgie, Rohstoff- und
Unwelttechnik.
Nicol, M. J. (2006). Electrowinning and electroreﬁning of metals. Short course. Perth, Australia: Murdoch
University.
Noguchi, F., Iida, N., Nakamura, T., & Ueda, Y. (1992). Behavior of anode impurities in copper
electroreﬁning. Metallurgical Review of the Mining and Metallurgy Institute of Japan, 8, 83e98.
Penna, F., Villaseca, C., & Villarroel, R. (2019). Applications of Lateralvex and Lateralﬂow technologies
in Minera Antucoya, an AMSA tank-house in Chile. In Copper 2019 (paper 591456). Montreal: Cana-
dian Institute of Mining, Metallurgy and Petroleum.
Pranowo, A., Aslin, N. J., Eriksson, P. O., & Heferen, G. J. (2019). Stainless steel "permanent" cathode plates
e ﬁxed assets of consumables?. In Copper 2019 (paper 590965). Montreal: Canadian Institute of Mining,
Metallurgy and Petroleum.
Price, D. C., & Davenport, W. G. (1981). Physico-chemical properties of copper electroreﬁning and elec-
trowinning electrolytes. Metallurgical Transactions B, 12B, 639e643.
Electrolytic reﬁning
357

Ramírez, R., Ríos, G., & Martín, J. (2007). Anode slime leaching and tellurium removal at Atlantic Copper
reﬁnery. In G. E. Houlachi, J. D. Edwards, & T. G. Robinson (Eds.), Copper 2007, vol. V, Copper electro-
reﬁning and electrowinning (pp. 125e138). Montreal: Canadian Institute of Mining, Metallurgy and
Petroleum.
Rantala, A., Larinkari, M., & Menese, T. (2009). Advanced wireless monitoring and integrated information
management for improving electroreﬁnery performance. In Hydrocopper 2009 (pp. 102e113). Santiago:
Gecamin.
Ríos, G., Ramírez, R., & Arbizu, C. (2010). Management of electrolyte impurities at the Atlantic copper
reﬁnery. In Copper 2010, vol. 4, Electrowinning and ereﬁning (pp. 1599e1616). Clausthal-Zellerfeld:
Gesellschaft f€ur Bergbau, Metallurgie, Rohstoff- und Unwelttechnik.
Rodrigues Bravo, J. L. (2007). Studies on bismuth content variation in Caraiba Metais' electrolytic copper. In
G. E. Houlachi, J. D. Edwards, & T. G. Robinson (Eds.), Copper 2007, vol. V, Copper electroreﬁning and
electrowinning (pp. 149e158). Montreal: Canadian Institute of Mining, Metallurgy and Petroleum.
Santos Moraes, I. M. (2007). Upsets on antimony contents in electrolytic copper produced at Caraiba Metais.
In G. E. Houlachi, J. D. Edwards, & T. G. Robinson (Eds.), Copper 2007, vol. V, Copper electroreﬁning and
electrowinning (pp. 139e148). Montreal: Canadian Institute of Mining, Metallurgy and Petroleum.
Sado, A., Ueno, A., Watanabe, K., & Takebayashi, K. (2019). Recent operational improvements at Sagano-
seki electroreﬁnery. In Copper 2019 (paper 592998). Montreal: Canadian Institute of Mining, Metallurgy
and Petroleum.
Safarzadeh, M. S., Horton, M., & Rythoven, A. D. V. (2018). Review of recovery of platinum group metals
from copper leach residues and other resources. Mineral Processing and Extractive Metallurgy Review, 39,
1e17.
Sharma, A., Rao, B. V., Patel, N. R., Adiga, R., Izatt, N. E., Bruening, R. L., ... Izatt, S. R. (2019). Copper
reﬁning electrolyte puriﬁcation using SuperLig molecular recognition technology for bismuth
removal e the experience at Birla Copper. In Copper 2019 (paper 587553). Montreal: Canadian Institute
of Mining, Metallurgy and Petroleum.
Shaw, D. R. (2019). Ion exchange in hydrometallurgy. In B. Wassink, & E. Asselin (Eds.), Copper hydromet-
allurgy: Principles and practice (pp. 189e212). Montreal: Canadian Institute of Mining, Metallurgy and
Petroleum.
Sole, K. C., Mooiman, M. B., & Hardwick, E. (2017). Ion exchange in hydrometallurgical processing: An
overview and selected applications. Separation and Puriﬁcation Reviews, 47(2), 159e178.
Stantke, P. (2002). Using CollaMat to measure glue in copper electrolyte. JOM Journal of the Metals Society,
54(4), 19e22.
Stantke, P., & Leuprecht, G. (2010). Process change for the treatment of spent electrolyte at Aurubis
Hamburg. In Copper 2010, vol. 4, Electrowinning and ereﬁning (pp. 1663e1674). Clausthal-Zellerfeld:
Gesellschaft f€ur Bergbau, Metallurgie, Rohstoff- und Unwelttechnik.
Stevens, G. W., & Gottliebsen, K. (2000). The recovery of sulphuric acid from copper tankhouse electrolyte
bleedsda case study on the development of solvent extraction processes. In Minprex 2000 international
congress on mineral processing and extractive metallurgy (pp. 57e64). Victoria: Australasian Institute of Mining
and Metallurgy.
Stoyanova, V., Nedeleva, K., Sraev, A., Gerov, K., & Stoyanova, V. (2016). Impurities management in Aur-
ubis Bulgaria reﬁnery through ﬂexible operation control. In Copper 2016 (paper EL1-5). Tokyo: Mining
and Materials Processing Institute of Japan.
Szymanowski, J. (1998). Removal of toxic elements from copper electrolyte by solvent extraction. Mineral
Processing and Extractive Metallurgy Review, 18(3e4), 389e418.
Takenaka, K., Yoneyama, T., Matsubara, S., Yamaguchi, Y., & Takebayashi, M. (2019). High current den-
sity operation at Toyo tankhouse. In Copper 2019 (paper 606676). Montreal: Canadian Institute of Min-
ing, Metallurgy and Petroleum.
Tantavichet, N., Damronglerd, S., & Chailapakul, O. (2009). Inﬂuence of the interaction between chloride
and thiourea on copper electrodeposition. Electrochimica Acta, 55, 240e249.
Wang, C.-T., & O'Keefe, T. J. (1984). The inﬂuence of additives and their interactions on copper electro-
reﬁning. In P. E. Richardson, S. Srinivasan, & R. Woods (Eds.), International symposium on electrochemistry
in mineral and metal processing (Vol. 84e10, pp. 655e670). Pennington, NJ: The Electrochemical Society.
Tetsuka, D., & Okamoto, H. (2019). Effect of antimony, nickel and sulfuric acid in copper electroreﬁning. In
Copper 2019 (paper 593000). Montreal: Canadian Institute of Mining, Metallurgy and Petroleum.
358
Extractive Metallurgy of Copper

Wang, S., & Kim, D. (2018). Process for the recovery of gold from anode slimes. US Patent No. US 2018/0021743
A1.
Wenzl, C., Filzwieser, I., Filzwieser, A., & Anzinger, A. (2010). Newest developments using the METTOP-
BRX technology. In Copper 2010, vol. 4, Electrowinning and ereﬁning (pp. 1713e1722). Clausthal-
Zellerfeld: Gesellschaft f€ur Bergbau, Metallurgie, Rohstoff- und Unwelttechnik.
Wesstrom, B. (2014). The effects of high antimony in electrolyte. In Bill Davenport honorary symposium, con-
ference of metallurgists COM 2014. Montreal: Canadian Institute of Mining, Metallurgy and Petroleum.
Wesstrom, B. C., Olave, B., & Ramirez, A. (2019). Freeport McMoRan El Paso reﬁnery electrolyte man-
agement. In Copper 2019 (paper 595381). Montreal: Canadian Institute of Mining, Metallurgy and
Petroleum.
Xiao, F., Mao, J., Cao, D., Shen, X., & Volinsky, A. A. (2012). The role of trivalent arsenic in removal of
antimony and bismuth impurities from copper electrolytes. Hydrometallurgy, 125e126, 76e80.
Xing, W. D., & Lee, M. S. (2019). Development of a hydrometallurgical process for the recovery of gold and
silver powders from anode slime containing copper, nickel, tin, and zinc. Gold Bulletin, 52, 69e77.
Xing, W. D., Sohn, S. H., & Lee, M. S. (2020). A review on the recovery of noble metals from anode slimes.
Mineral Processing and Extractive Metallurgy Review, 41(2), 130e143.
Zeng, W., Wang, S., & Free, M. L. (2016). Experimental studies of the effects of anode composition and
process parameters on anode slimes adhesion and cathode copper purity by performing electroreﬁning
in a pilot-scale cell. Metallurgical and Materials Transactions B, 47, 3178e3191.
Suggested reading
Aromaa, J., Forsen, O., Lundström, & Latostenmaa, P. (2019). One hundred years of electrolytic copper pro-
duction in Finland. In Copper 2019 (paper 582049). Montreal: Canadian Institute of Mining, Metallurgy
and Petroleum.
Baranek, W., Chmielarz, A., & Smieszek, Z. (2007). Development of electroreﬁning processes in the Polish
copper industry. In G. E. Houlachi, J. D. Edwards, & T. G. Robinson (Eds.), Copper 2007, vol. V, Copper
electroreﬁning and electrowinning (pp. 335e344). Montreal: Canadian Institute of Mining, Metallurgy and
Petroleum.
Culver, W. W., Mackey, P. J., Wesstrom, B., & Wraith, A. E. (2019). The ﬁrst electrolytic copper reﬁnery in
the USA at the Chemical Copper Co. Phoenixville, PA e history revisited. In Copper 2019 (paper
588113). Montreal: Canadian Institute of Mining, Metallurgy and Petroleum.
Djurov, I. (2010). The new ISA 2000 reﬁnery of Aurubis in Pirdop. In , 4. Copper 2010, Electrowinning and e
reﬁning (pp. 1307e1325). Clausthal-Zellerfeld: Gesellschaft der Metallurgen und Bergleute.
Dufresne, R. P. (2019). Technological advances in the electrolytic cell, maintenance and replacement. In
Copper 2019 (paper 582911). Montreal: Canadian Institute of Mining, Metallurgy and Petroleum.
Ikemoto, T., Yamashita, T., & Inoue, O. (2019). Electrolytic reﬁning of high Ni copper anode at the Tank-
house in Naoshima smelter and reﬁnery. In Copper 2019 (paper 594797). Montreal: Canadian Institute of
Mining, Metallurgy and Petroleum.
Nakayama, S., Fujihara, M., Narita, M., & Saski, Y. (2019). Recent improvements at Tamano reﬁnery. In
Copper 2019 (paper 593955). Montreal: Canadian Institute of Mining, Metallurgy and Petroleum.
Okabe, S., & Mackey, P. J. (2019). Pioneer days of electrolytic copper reﬁning in Japan: From the ﬁrst cop-
per reﬁnery up to the present day. In Copper 2019 (paper 577350). Montreal: Canadian Institute of Min-
ing, Metallurgy and Petroleum.
Tan, K., & Hu, C. (2019). History of China's electrolytic copper production. In Copper 2019 (paper 599250).
Montreal: Canadian Institute of Mining, Metallurgy and Petroleum.
Wraith, A. E., Mackey, P. J., & Protheroe Jones, J. (2019). Origins of electroreﬁning: Birth of the technology
and the world's ﬁrst commercial electroreﬁnery. In Copper 2019 (paper 605404). Montreal: Canadian
Institute of Mining, Metallurgy and Petroleum.
Electrolytic reﬁning
359

CHAPTER 14
Hydrometallurgical copper extraction:
introduction and leaching
Previous chapters describe the processes of concentration, pyrometallurgy, and electro-
reﬁning that convert copper sulﬁde ores and concentrates into high-purity electroreﬁned
copper. These processes account for about 80% of primary copper production.
The remaining 20% of primary copper production comes from hydrometallurgical pro-
cessing of mainly copper oxide and chalcocite ores. This copper is recovered by leaching
(this chapter), followed by solvent extraction (SX) (Chapter 15) and electrowinning
(EW) (Chapter 16). The ﬁnal product is electrowon cathode copper, which is equal to
or often greater in purity than electroreﬁned copper.
In 2020, about 4.2 million tonnes per year of cathode copper were produced using
hydrometallurgical processes.
14.1 Copper recovery by hydrometallurgical ﬂowsheets
Modern hydrometallurgical ﬂowsheets all comprise three essential steps for the recovery
of copper: leaching, followed by SX and EW.
Leaching involves dissolving Cu2þ (or Cuþ) from copper-containing minerals into an
aqueous H2SO4 solution, known as the lixiviant, to produce a pregnant leach solution (PLS).
In addition to copper, the PLS will also contain other impurity species, such as Fe, Al, Co,
Mn, Zn, Mg, and Ca that may be present in the ore and are leached with the copper. The
leach residue (solids remaining after leaching) contains gangue or "waste" minerals, such as
alumina, silica, and insoluble iron oxides/hydroxides/sulfates. The gangue is disposed of
in tailings dams or dumps. The PLS is fed to the SX circuit.
SX treats the impure PLS to purify and upgrade the solution to produce a high-purity
copper electrolyte suitable for EW of copper metal. In the extraction step, copper is selec-
tively loaded into an organic solvent. This contains an extractant that reacts selectively
with copper over other metal cations present in the PLS. The copper-barren aqueous raf-
ﬁnate leaving the extraction circuit is higher in acid and is returned to the leach circuit as
the lixiviant. In the strip step, copper is stripped from the loaded organic solvent into the
advance electrolyte from which copper is electrowon. The stripped organic solvent is recycled
to the extraction step.
Extractive Metallurgy of Copper, Sixth Edition
ISBN 978-0-12-821875-4, https://doi.org/10.1016/B978-0-12-821875-4.00003-1
© 2022 Elsevier Ltd.
All rights reserved.
361

In electrowinning, Cu2þ in the puriﬁed advance electrolyte from SX is reduced to
copper metal at the cathode by the application of a DC electrical current. Sulfuric
acid, produced at the anode of the EW cell, is returned to the SX circuit in the
copper-depleted spent electrolyte to strip more copper from the loaded organic solvent.
The integration of these three hydrometallurgical process steps is illustrated in
Fig. 14.1.
14.2 Chemistry of the leaching of copper minerals
Leaching involves solubilizing the valuable components of an ore in an aqueous solution.
In the case of copper minerals, sulfuric acid is almost always used as the leaching medium.
Oxide copper minerals dissolve readily in acid; some sulﬁdes, such as chalcocite and
covellite, also dissolve under atmospheric conditions. More refractory sulﬁdes (chalcopy-
rite and bornite) usually require high temperatures and pressures to break down the crys-
tal lattices to release copper from the minerals into solution.
14.2.1 Leaching of copper oxide minerals
Fig. 14.2 shows the Pourbaix (potential pH) diagram for the CueOeS system. Copper
can be dissolved as Cu2þ under mildly acidic conditions (<pH 5). Examples of some cop-
per minerals that leach in this manner are as follows:
Tenorite: CuO þ H2SO4 / Cu2þ þ SO2
4
þ H2O
(14.1)
Azurite: 2CuCO3$CuðOHÞ2 þ 3H2SO4/3Cu2þ þ 3SO2
4
þ 2CO2 þ 4H2O
(14.2)
Figure 14.1 Simpliﬁed hydrometallurgical ﬂowsheet, showing the acid balance between leaching,
solvent extraction, and electrowinning (Sole, 2008). The leaching reaction is shown for malachite,
but similar reactions can be written for other minerals. RH is the organic extractant used in solvent
extraction. Solvent extraction and electrowinning are described in Chapters 15 and 16, respectively.
362
Extractive Metallurgy of Copper

Malachite: CuCO3$CuðOHÞ2 þ 2H2SO4/2Cu2þ þ 2SO2
4
þ CO2 þ 3H2O
(14.3)
Cuprite: Cu2O þ H2SO4/Cu2þ þ SO2
4
þ Cu þ H2O
(14.4)
Chrysocolla: CuO$SiO2 þ H2SO4/Cu2þ þ SO2
4
þ SiO2$nH2O þ ð3  nÞH2O
(14.5)
14.2.2 Leaching of copper sulﬁde minerals
Elemental copper and copper sulﬁde minerals require the use of acid and an oxidizing
agent to break the mineral lattice and release Cu2þ into solution.
Elemental copper found in nature can be leached by either oxygen or ferric ion:
Metallic copper: Cu þ 1
=
2O2 þ H2SO4/Cu2þ þ SO2
4
þ H2O
(14.6a)
Cu þ 2Fe3þ þ 3SO2
4 /Cu2þ þ 2Fe2þ þ 3SO2
4
(14.6b)
All copper sulﬁdes require the presence of Fe3þ and O2 as oxidizing agents for leach-
ing to occur. The copper sulﬁde is oxidized by Fe3þ. The resulting Fe2þ is reoxidized to
Fe3þ by O2. The Fe(II)/Fe(III) redox couple acts in a catalytic manner in these reactions
Cu
Cu
CuO
CuO2
2-
Cu2+
CuS
Cu2S
Cu2O
0.0            4.0               8.0            12.0           16.0
Equilibrium pH
2.0
1.0
0.0
-1.0
-2.0
Potential Eh (V)
Cu
Cu
CuO
CuO2
2-
Cu2+
CuS
Cu2S
Cu2O
0.0            4.0               8.0            12.0           16.0
Equilibrium pH
2.0
1.0
0.0
-1.0
-2.0
Potential Eh (V)
Figure 14.2 Pourbaix diagram of the CueSeOeH2O system at 25C. [Cu] ¼ [S] ¼ 104 M (House,
1987). Minerals such as CuO can be leached by lowering the pH (adding acid). Sulﬁdes and native cop-
per require an oxidizing agent and acid.
Hydrometallurgical copper extraction: introduction and leaching
363

(shown for elevated temperature reaction conditions where the sulfur-containing prod-
uct is sulfate, rather than the elemental sulfur that forms under ambient conditions):
Chalcocite: ðiÞ
Cu2S þ Fe2ðSO4Þ3/Cu2þ þ SO2
4
þ CuS þ 2FeSO4
(14.7a)
ðiiÞ
4FeSO4 þ O2 þ 2H2SO4/2Fe2ðSO4Þ3 þ 2H2O
(14.7b)
ðoverallÞ
Cu2S þ 1
=
2O2 þ H2SO4/Cu2þ þ SO2
4
þ CuS þ H2O
(14.7c)
Covellite: ðiÞ
CuS þ Fe2ðSO4Þ3/Cu2þ þ SO2
4
þ 2FeSO4 þ S
(14.8a)
ðiiÞ
4FeSO4 þ O2 þ 2H2SO4/ 2Fe2ðSO4Þ3 þ 2H2O
(14.8b)
ðoverallÞ
CuS þ 1
=
2O2 þ H2SO4/Cu2þ þ SO2
4
þ S þ H2O
(14.8c)
Under some conditions (especially biological leaching), elemental sulfur that forms as
a reaction product can be converted to sulfuric acid:
Sulfur: 2S þ 3O2 þ 2H2O/2H2SO4
(14.9)
A Pourbaix diagram for the CueFeeOeS system is given in Fig. 14.3. Very refrac-
tory minerals, such as chalcopyrite, require high temperatures and pressures to enable
leaching to take place at economically viable rates (Section 14.8). The leaching
reactions are complex and vary depending on the speciﬁc experimental conditions,
including the sample mineralogy, gangue minerals, temperature, acid concentration,
oxidationereduction potential, and the presence of ligands (Asselin, 2019; Hiskey,
1993; Lazarro & Nicol, 2003; Nicol & Lazarro, 2003; Yue & Asselin, 2014). One typical
series of reactions that occur under oxidizing conditions and at high temperatures is
shown below:
Chalcopyrite: ðiÞ
2CuFeS2 þ 4Fe2ðSO4Þ3/2Cu2þ þ 2SO2
4
þ 10FeSO4 þ 4S
(14.10a)
ðiiÞ
4FeSO4 þ O2 þ 2H2SO4/ 2Fe2ðSO4Þ3 þ 2H2O
(14.10b)
ðiiiÞ
2S þ 3O2 þ 2H2O/2H2SO4
(14.10c)
ðoverallÞ
4CuFeS2 þ 17O2 þ 4H2O/4Cu2þ þ 4SO2
4
þ 2Fe2O3 þ 4H2SO4
(14.10d)
14.3 Leaching methods
The main methods employed for the leaching of copper minerals are as follows:
•
percolation leaching processes, which include heap, dump, and vat leaching;
•
agitation leaching, which takes place in a series of stirred tanks at close to ambient tem-
perature and pressure;
364
Extractive Metallurgy of Copper

•
pressure oxidation (POx) leaching, which uses high temperatures and pressures; and
•
in situ leaching (ISL), in which the minerals are leached as they naturally occur in the
Earth's crust, i.e., without the need to mine the ore.
CuO
Cu2O
Cu
Cu2+
Fe2+
Fe3+
H2S      HS-
0            2            4            6            8           10          12          14
Equilibrium pH
Fe2O3
HSO4
-
SO4
2-
Cu2S
CuO2
2-
SO4
2-
Cu2S
CuS
Cu2S
Cu5FeS4
H2S
FeS2
FeS
Fe
Fe2+
CuFeS2
Cu3FeS4
Cu2S
HS- S2-
0.8
0.6
0.4
0.2
0
-0.2
-0.4
-0.6
-0.8
-1.0
Potential Eh (V)
Fe2O3
FeS2
CuS
S  
H2S
CuO
Cu2O
Cu
Cu2+
Fe2+
Fe3+
H2S      HS-
0            2            4            6            8           10          12          14
Equilibrium pH
Fe2O3
HSO4
-
SO4
2-
Cu2S
CuO2
2-
SO4
2-
Cu2S
CuS
Cu2S
Cu5FeS4
H2S
FeS2
FeS
Fe
Fe2+
CuFeS2
Cu3FeS4
Cu2S
HS- S2-
0.8
0.6
0.4
0.2
0
-0.2
-0.4
-0.6
-0.8
-1.0
Potential Eh (V)
Fe2O3
FeS2
CuS
S  
H2S
Figure 14.3 Pourbaix diagram of the CueFeeSeOeH2O system at 25C. [Cu] ¼ 0.01 M; [Fe] ¼
[S] ¼ 0.1 M (Hayes, 1993, pp. 235e251; Peters, 1976). Most minerals require the application of
both an acidic environment and an oxidizing agent to leach copper as Cu2þ.
Hydrometallurgical copper extraction: introduction and leaching
365

The choice of leaching method depends on the copper grade of the ore, the miner-
alogy of the copper-bearing ore, and the particle size to which is it reduced (Fig. 14.4).
The topography of the mine site, geographical location of the ore body, climatic condi-
tions, and prevailing economic conditions also inﬂuence this decision.
14.4 Heap leaching
Heap leaching is the most important method of hydrometallurgical copper extraction.
Heap leaching is used for treating oxide and lower-grade secondary sulﬁde ores that
contain up to w2% Cu. The ore is crushed to a uniform particle size (typically
12e50 mm), often agglomerated, and then stacked on large ﬂat-topped heaps in a
controlled manner. Heaps are typically w7 m high and have a surface area of
0.01e1 km2. The heap has an impermeable pad at the base. The heap is irrigated with
a sulfuric acid solution under normal atmospheric conditions. The solution is distributed
evenly over the surface of the ore mass. It trickles through the ore under the inﬂuence of
gravity and copper dissolves into solution by Reactions (14.1) through (14.8). The
copper-containing PLS is collected on a sloped impermeable liner at the base of the
heap and directed to a PLS storage pond. Copper is recovered from the PLS by SX
(Chapter 15) and EW (Chapter 16) to produce metallic copper. The acid-rich rafﬁnate
from SX is returned to the heap for further leaching. A recirculating intermediate leach so-
lution (ILS) system is employed to manage the copper concentration of the PLS that is fed
forward to SX. Fig. 14.5 shows the ﬂow conﬁguration and solution compositions for a
typical heap-leach ﬂowsheet.
Figure 14.4 Relationship between copper grade and particle size of ore for different methods of at-
mospheric leaching.
366
Extractive Metallurgy of Copper

Prepared base
and pad
Leach heap
10 g/L H2SO4
7 m
Cu SX (loading)
Cu SX (stripping)
Electrowinning cells
Cathode plates
Copper (<20 ppm impurities)
Cu-enriched
advance electrolyte
45 g/L Cu, 150 g/L H2SO4 
Stripped solvent
Cu-depleted
spent electrolyte
35 g/L Cu, 180 g/L H2SO4
Pregnant leach 
solution 
(1-6 g/L Cu)
Loaded solvent
Raffinate 0.3 g/L Cu
Make-up H2SO4
PLS storage pond
ILS 
storage
pond
Prepared base
and pad
Leach heap
10 g/L H2SO4
7 m
Cu SX (loading)
Cu SX (stripping)
Electrowinning cells
Cathode plates
Copper (<20 ppm impurities)
Cu-enriched
advance electrolyte
45 g/L Cu, 150 g/L H2SO4 
Stripped solvent
Cu-depleted
spent electrolyte
35 g/L Cu, 180 g/L H2SO4
Pregnant leach 
solution 
(1-6 g/L Cu)
Loaded solvent
Raffinate 0.3 g/L Cu
Make-up H2SO4
PLS storage pond
ILS 
storage
pond
Figure 14.5 Copper heap leach/solvent extraction/electrowinning ﬂowsheet.
Hydrometallurgical copper extraction: introduction and leaching
367

14.4.1 Chemistry of heap leaching
The oxide ores listed in Table 14.1 and secondary sulﬁdes, such as chalcocite, are readily
leached. Bornite, covellite, and native copper are also leached under biological oxidizing
conditions. Chalcopyrite is not leached to any signiﬁcant extent under the relatively mild
conditions of heap leaching (Section 14.8).
As discussed in Section 14.2, nonsulﬁde copper minerals are leached directly by
H2SO4 according to reactions such as follows:
CuO þ H2SO4/Cu2þ þ SO2
4
þ H2O
(14.1b)
Leaching of sulﬁde minerals requires an oxidizing agent as well as H2SO4. The
oxidizing agent is usually dissolved O2 from air, such as follows:
Cu2S þ 1
=
2O2 þ H2SO4/CuS þ CuSO4 þ H2O
(14.7d)
Heap leaching of sulﬁdes is assisted by microorganisms. Bacteria, which occur natu-
rally in the ore, act as a catalyst for the leaching reaction. The bacterial action increases the
reaction rate so that the time frame required for leaching of these minerals becomes eco-
nomic (Section 14.4.1.2).
Table 14.1 Copper minerals normally found in leach heaps.
Type
Common minerals
Mineral formula
Secondary minerals
Carbonates
Azurite
2CuCO3,Cu(OH)2
Malachite
CuCO3,Cu(OH)2
Hydroxychlorides
Atacamite
Cu2Cl(OH)3
Hydroxysilicates
Chrysocolla
CuO,SiO2,2H2O
Native copper
Metal
Cu0
Oxides
Cuprite
Cu2O
Tenorite
CuO
Sulfates
Antlerite
CuSO4,2Cu(OH)2
Brochantite
CuSO4,3Cu(OH)2
Supergene sulﬁdes
Chalcocite
Cu2S
Covellite
CuS
Bornite
Cu5FeS4
Primary sulﬁde minerals
Hypogene sulﬁdes
Chalcopyrite
CuFeS2
Enargite
Cu3AsS4
Pyrite (source of Fe2þ, Fe3þ, and
H2SO4)
FeS2
Carbonates, oxides, hydroxychlorides, hydroxysilicates, and sulfates are generally referred to as "oxide" ores. They
leach quickly. Chalcocite also leaches reasonably rapidly, while bornite and covellite leach slowly. Chalcopyrite is not
easily leached.
368
Extractive Metallurgy of Copper

14.4.1.1 Oxidation by Fe3þ
Reaction (14.7c) represents the overall sulﬁde leaching reaction; however, the ferric ion,
Fe3þ, is necessary for rapid leaching. Iron-containing minerals in the ore, such as pyrite
(FeS2), are oxidized by Fe3þ ions in the presence of sulfur-oxidizing bacteria, releasing Fe2þ
ions. The Fe2þ ions are rapidly reoxidized to Fe3þ by oxygen and catalyzed by ferrous-
oxidizing bacteria on the surface of the pyrite to maintain a high redox potential. Pyrite
is not only a source of Fe3þ, but is also an important source of acid (Eq. 14.11a). Copper
sulﬁdes (and native copper) are leached by Fe3þ, also assisted by direct bacterial action:
2FeS2 þ 7O2 þ 2H2O/2Fe2þ þ 2SO2
4
þ 2H2SO4
(14.11a)
O2 þ 4Fe2þ þ 4SO2
4
þ 2H2SO4/4Fe3þ þ 6SO2
4
þ 2H2O
(14.11b)
Cu2S þ 10Fe3þ þ 15SO2
4
þ 4H2O/2Cu2þ þ 10Fe2þ þ 12SO2
4
þ 4H2SO4
(14.11c)
The Fe2þ ions produced by Reaction (14.11c) are then reoxidized by Reaction
(14.11b) and the process becomes cyclic. Some direct oxidation (Eq. 14.7c) may also
occur. PLS from heap leaching typically contains 1e5 g/L Fe.
14.4.1.2 Bacterial action
