Repository: standardgalactic/codex

## Codex Singularis

File: latent-space/Schlesinger M. Extractive Metallurgy of Copper 6ed 2022.txt (part 22 of 30)
resulting in transfer of the metal ion from the aqueous phase into the organic phase,
leaving all other impurity species present in the PLS in the aqueous phase.
(b) The organic phase, now containing Cu (known as the loaded organic phase), and the
aqueous phase, now depleted of Cu (known as the rafﬁnate), are separated by gravity.
(c) The rafﬁnate is recycled back to the leach circuit where the acid generated in the
extraction process can be used (see Section 15.2).
Extractive Metallurgy of Copper, Sixth Edition
ISBN 978-0-12-821875-4, https://doi.org/10.1016/B978-0-12-821875-4.00020-1
© 2022 Elsevier Ltd.
All rights reserved.
407

(d) In the stripping process, the Cu-loaded organic phase is contacted with a strong acid
spent (or lean, barren, weak) electrolyte (175e190 g/L H2SO4) from the EW circuit,
which strips Cu from the organic into the electrolyte.
(e) The Cu-depleted organic phase (known as the stripped or barren organic) and the Cu-
enriched aqueous phase (known as the advance, rich, loaded, or pregnant electrolyte) are
separated by gravity.
(f) The stripped organic phase is recycled back to the extraction circuit for renewed
contact with fresh PLS.
(g) The advance electrolyte is sent to EW where Cu2þ is reduced and electrodeposited
on the cathode as pure metallic copper.
15.2 Chemistry of copper solvent extraction
The organic extractant removes Cu2þ from the PLS by the following extraction reaction:
2 RHðorgÞ þ Cu2þ
ðaqÞ þ SO2
4
ðaqÞ/ R2CuðorgÞ þ 2 Hþ
ðaqÞ þ SO2
4
ðaqÞ
stripped
PLS
loaded
raffinate
organic
ð1  20 g=L CuÞ
organic
ð0.05  1 g=L CuÞ
(15.1)
where RH represents the extractant (see Section 15.3).
From the Law of Mass Action (Le Chatelier's Principle), loading of the extractant
with Cu2þ is favored by a low acid (Hþ) concentration in the aqueous phase. The dilute
H2SO4 concentration of the PLS (pH 1.5e2.5) permits extraction of Cu2þ from the
aqueous phase into the organic phase. Two protons (Hþ) are generated for each Cu2þ
that is extracted, so the extraction reaction produces acid.
The organic and aqueous phases are then separated by gravity. The rafﬁnate, which is
depleted in Cu2þ but enriched in Hþ, is returned to the leach circuit to dissolve more
copper. The copper-loaded organic phase is sent forward to the strip circuit where copper
Loaded
organic
~4 g/L Cu
Stripped
organic
~1.5 g/L Cu
PLS from leach
1-10 g/L Cu
Cu-depleted (spent)
electrolyte from EW
35 g/L Cu 
Cu-enriched (advance)
electrolyte to EW
45 g/L Cu 
Raffinate
return to leach
~0.3 g/L Cu
EXTRACTION
CIRCUIT
STRIP
CIRCUIT
EXTRACTION
CIRCUIT
STRIP
CIRCUIT
Figure 15.1 Schematic copper SX process. The inputs are pregnant leach solution (PLS) and Cu-
depleted (spent) electrolyte. The products are Cu-enriched (advance) electrolyte and low-Cu rafﬁnate.
Aqueous streams are shown as solids lines; organic ﬂows are indicated by dotted lines. The extraction
and strip circuits may each contain several stages, through which the aqueous and organic streams
ﬂow in counter-current directions (see Section 15.5). The PLS can contain a wide range of Cu concen-
trations; the SX output, however, delivers a consistent electrolyte composition to the EW circuit. Values
shown in this diagram are indicative of Chilean operating conditions.
408
Extractive Metallurgy of Copper

is stripped back into an aqueous phase using the high acid content of Cu2þ-depleted
spent electrolyte. The strip reaction is the reverse of Eq. (15.1):
2 Hþ
ðaqÞ þ SO2
4
ðaqÞ þ R2CuðorgÞ/2 RHðorgÞ þ Cu2þ
ðaqÞ þ SO2
4
ðaqÞ
high acid; Cu 
loaded
stripped
Cu  replenished
depleted electrolyte
organic
organic
electrolyte
ðw180 g=L H2SO4; extractant
extractant
ðw165 g=L H2SO4;
w35 g=L CuÞ
w45 g=L CuÞ
(15.2)
The equilibrium of the strip reaction is pushed to the right by the high acid concen-
tration of the spent electrolyte. Cu is stripped from the organic extractant, which regen-
erates the extractant for recycle back to the extraction circuit. The electrolyte is enriched
to the required high Cu2þ concentration necessary for EW.
SX is a reversible equilibrium-controlled process, which operates on a "pH swing."
Extraction is favored by low aqueous-phase acidity and stripping is favored when the
aqueous phase contains a high acid concentration.
15.3 Composition of the organic phase
The organic phase comprises two essential components:
(a) the extractant is the active molecule that complexes with Cu2þ, enabling it to be
transferred from the aqueous to the organic phase;
(b) the diluent is an inert hydrocarbon carrier for the extractant that is added to reduce
the viscosity of the organic phase (so that it can be easily mixed with the aqueous
phases to allow mass transfer to occur) and the density of the organic phase (to allow
for gravity separation of the two phases).
The organic phase should be immiscible with CuSO4eH2SO4 solutions and ﬂuid
enough (viscosity of 2e10 cP) for pumping, continuous mixing, and gravity separation.
15.3.1 Extractants
Modern copper extractants are based on the oxime functionality. These molecules com-
plex with the Cu2þ ion in a process known as chelation ("chelate" coming from the
Greek word for "claw") (Fig. 15.2). It is the nature of this chelating reaction that allows
these extractants to react very selectively with Cu, rejecting other species in the PLS to
the rafﬁnate.
There are four main classes of modern copper extractants (Table 15.1): ketoximes,
modiﬁed aldoximes, modiﬁed aldoximeeketoxime mixtures, and aldoximeeketoxime mixtures.
The selection of the extractant that is most appropriate for a given application depends
on the properties of the PLS (including the pH, Cu tenor, and nature of impurities),
Solvent extraction
409

R
A
R
A
C
C
H
O
O
H
Cu
O
O
N
N
R
OH
A
C
H
N
O
Cu2+
H+
2
+
2
+
C
C
H
O
Cu
O
O
N
N
C
H
N
O
C
H
N
O
Figure 15.2 Structure of oxime extractant and Cueoxime complex. The copper complex is formed
from reaction of a Cu2þ cation with two oxime molecules, releasing two protons (Eq. 15.1). For aldox-
imes: R ¼ C9H19 or C12H25, A ¼ H; for ketoximes: R ¼ C9H19, A ¼ CH3.
Table 15.1 Properties of modern copper extractants.
Property
Modiﬁed
aldoximesa
Aldoximeeketoxime
mixturesb
Modiﬁed
aldoximeeketoxime
mixturesb
Ketoximes
Extractive
strength
Strong/
customized
Strong/customized
Customized
Weak
Stripping
ability
Customized
Customized
Very good
Excellent
Cu/Fe
selectivity
Excellent
Moderate
Good
Low
Kinetics of
extraction
Very fast
Fast
Fast
Slower
Rate of phase
separation
Very fast
Very fast
Very fast
Very fast
Chemical
stability
Very good
Very good
Very good
Excellent
Crud
generation
Dependent on PLS and operation
Entrainment
losses
Dependent on operation and diluent
a Esters are most commonly employed as the modiﬁer. The strength of the extractant depends on the relative aldoxime:
modiﬁer ratio.
bAldoximeeketoxime extractants are customized by their relative quantities: the greater the proportion of aldoxime,
the stronger is the extractant, i.e., the more Cu it will extract at lower pH values.
Adapted from Sole, K. C. (2008). Solvent extraction in the hydrometallurgical processing and puriﬁcation of metals:
Process design and selected applications. In M. Aguilar, M., & J. L. Cortina (Eds.), Solvent extraction and liquid membranes:
Fundamentals and applications in new materials (pp. 141e200). New York: Taylor and Francis.
410
Extractive Metallurgy of Copper

the characteristics of the advance electrolyte required, the number of extraction and strip
stages available, and, often, on the prevailing economic conditions (which may inﬂuence
whether a particular plant is trying to achieve maximum copper recovery from the PLS or
maximum copper throughput) (Kordosky, 2008). Extractants are typically employed at
concentrations ranging from 5 to 40 vol.% in the diluent. The extractant concentration
chosen depends on the copper tenor of the PLS (see Section 15.7).
Ketoximes are relatively weak, low-selectivity extractants, but have high chemical
stability. They are therefore seldom used on their own, but are favored for niche appli-
cations, such as the treatment of leach solutions that contain species like nitrates (common
at some plants in the Atacama Desert of Chile), which are strong oxidizing agents and
would otherwise rapidly degrade the extractant (Hurtado-Guzman & Menacho, 2003;
Virnig, Eyzaguirre, Jo, & Calderon, 2003).
Aldoximes are considered strong extractants because they are able to extract copper
from high-tenor and low pH solutions; however, they can only be stripped by very
high acid concentrations (þ225 g/L H2SO4). Such high acid degrades the extractant
and is too corrosive for industrial EW. Aldoximes are therefore used in mixtures with
ketoximes and/or modiﬁers, such as highly branched alcohols or esters (Maes, Tinkler,
Moore, & Mejías, 2003). Modiﬁed aldoximes can be stripped at an acid strength compat-
ible with that of copper EW electrolytes and can be tailored to the desired extractant
strength. They exhibit better selectivity for Cu over Fe than aldoximeeketoxime mix-
tures and are often favored when the PLS has a high iron content. Aldoximeeketoxime
mixtures allow lower acid concentrations to be used for stripping and are appropriate
when PLS Cu tenors are lower and there is a low concentration of Fe in the PLS. Mix-
tures of modiﬁed aldoximes and ketoximes have properties intermediate between modi-
ﬁed aldoximes and aldoximeeketoxime mixtures.
15.3.2 Diluents
The selection of the diluent in which the extractant is dissolved depends on local avail-
ability, the concentration of extractant employed, and safety, health, and environmental
considerations. Diluents are moderately reﬁned, high-ﬂashpoint petroleum distillation
byproducts (puriﬁed kerosene) from the petrochemical industry. They range in aroma-
ticity from aliphatic (fully saturated hydrocarbon chains) to partially aromatic (containing
unsaturated ring structures). Some of the advantages and disadvantages of choosing an
aliphatic over partially aromatic diluent for Cu SX are given in Table 15.2.
Modern copper plants are concerned with minimizing their environmental impact
and carbon footprint, and ensuring safe working conditions for their operators (Hopkins,
2005; Miller, 2005; Smith, 2009). For these reasons, a diluent with the lowest possible
aromaticity that still gives favorable chemical and physical behavior is usually selected.
Diluents with <20% aromatic content are typically preferred, because these provide
Solvent extraction
411

the best compromise of properties: good solvation of the coppereextractant complex in
the organic phase, good phase separation from the aqueous phases, and acceptable health
and safety characteristics.
15.4 Equipment
Copper SX is carried out in mixer-settlers (Fig. 15.3). While details of the equipment
design vary (see, for example, Currie & Miller, 2018; Hursi & Saario, 2018; Mallory,
Kehn, Iniguez, & Filgueras, 2016; Taylor, 2007), the essential functions always consist
of the following steps:
Table 15.2 Comparative properties of aliphatic and partially aromatic diluents.
Advantages of aliphatic diluents
• higher ﬂash point assists in minimizing ﬁre risk
• lower volatility reduces evaporation losses and improves operator environment
• lower rate of oxidative degradation
• lower carbon footprint
Disadvantages of aliphatic diluents
• increased viscosity, especially at lower temperatures
• can reduce solubilization of complexes, especially at high extractant concentrations
• reduced solubility of impurities, which may increase crud formation
• less selective for Fe transfer by diluent
• slower rate of phase separation
• higher organic-in-aqueous entrainment, leading to higher extractant and diluent
consumptions
• May have poorer crud management
Figure 15.3 Conventional mixer-setter used for copper SX. Note the two mixing compartments, the
large settler, and the organic overﬂow/aqueous underﬂow system. Flow is distributed evenly across
the settler by passing the emulsion from the mixer ﬁrst through a chevron (not shown) and then
through one or more picket fences.
412
Extractive Metallurgy of Copper

(a) the aqueous and organic phases are pumped into a mixer at predetermined rates;
(b) the two phases are mixed with an impeller in two or three mixing stages;
(c) the aqueouseorganic mixture overﬂows from the mixer through ﬂow distributors
into a ﬂat settler where the phases separate by gravity as they move along the length
of the settler based on the difference in their speciﬁc gravities (organic and aqueous
phases have speciﬁc gravities of approximately 0.85 and 1.1, respectively);
(d) the organic phase overﬂows and the aqueous phase underﬂows a weir at the far end
of the settler, leading to separation of the two phases.
Flowrates of aqueous and organic phases through mixer-settlers can range from 2 to
4000 m3/h.
15.4.1 Mixer designs
The mixer is designed to create a well-mixed aqueouseorganic dispersion to ensure good
mass transfer for the extraction and stripping reactions. The drop-size distribution should
be as narrow as possible, with minimum air entrainment, which can stabilize crud (see
Section 15.8.3), and without forming a stable emulsion (which inhibits subsequent phase
separation).
Modern mixers consist of two or three mixing chambers. The smaller ﬁrst chamber
employs a pumping impeller (w0.02 kWh/m3) because it is required to pump the two
phases into the mixer from an adjacent mixer-settler or a holding tank. Subsequent
mixers are larger and operate more gently (w0.01 kWh/m3), serving to maximize mass
transfer. The extraction and stripping kinetics of copper SX systems are relatively slow:
mixer aqueouseorganic contact times of 120e180 s are required for the chemistry to
approach equilibrium. Entrainment of very ﬁne droplets is avoided by using low tip-
speed (<350 m/min) impellers. Modern mixer designs, illustrated in Fig. 15.4, enable
good mass transfer while minimizing the formation of ﬁne drops (Hursi & Saario,
2018; Kokotov et al., 2010).
(a)
(b)
(c)
Figure 15.4 Modern mixer designs. The pumping and mixing functions are separated in Metso Out-
otec technology, using ﬁrst (a) a dispersion overﬂow pump (DOP) mixer, able to pump large ﬂow vol-
umes into the mixer, which achieves high mass-transfer efﬁciency while controlling the size of
droplets formed, followed by (b) Spirok mixers which allow gentle mixing of the emulsion and mini-
mize crud formation (Pekkala, Laitala, Nyman, Ekma, & Weatherseed, 2007). In the Tenova turbulent
settling design (c), homogeneous mixing with a narrow drop size distribution enhances the subse-
quent settling step and minimizes entrainment and crud losses (Kokotov et al., 2010).
Solvent extraction
413

15.4.2 Settler designs
The settler is designed to separate the dispersion into separate aqueous and organic layers.
When the aqueouseorganic dispersion overﬂows from the mixer, it passes through one
or more ﬂow distributors to give smooth, uniform forward ﬂow that allows the aqueous
and organic phases to separate across the full width of the settler (Taylor, 2007)
Large modern settlers are often square in plan and can vary in length up to 30 m,
depending on the PLS ﬂowrate. Settlers are usually wide to minimize linear velocity
at low organic depths and to minimize the crest height of the organic phase overﬂowing
the weirs. Settlers have a typical depth of 1 m. The aqueous phase is w0.5 m deep, while
the organic phase is w0.3 m deep. The vertical position of the aqueouseorganic inter-
face is controlled by an adjustable weir. Conventional copper SX settlers are usually
designed for a settling rate of 4e5 m3/m2h and a maximum linear velocity of each phase
of 0.06 m/s. This means that residence times of each phase in the settlers are 10e20 min,
which is sufﬁcient to achieve complete phase separation.
The main function of the settler is to ensure smooth horizontal ﬂow and clean sep-
aration (no entrainment) of the two phases, so considerable effort has gone into various
designs to promote coalescence and phase disengagement. The most common of these
are ﬂow distributors, known as chevrons or picket fences, which can be installed at various
positions along the length of the settler (Fig. 15.5A). They assist in slowing down the ve-
locity of the emulsion, which backs up behind the installation and the emulsion itself acts
as a coalescence medium. Construction using a hydrophobic or hydrophilic material can
assist with coalescence of the dispersed phase. Picket fences can be prone to mechanical
blockages if solids enter the settler or precipitation occurs.
Alternative conﬁgurations include the use of reverseeﬂow settlers (Fig. 15.5C), in which
the mixer overﬂow emulsion is directed into a launder running along the side of a settler,
before passing through an angled chevron and then settling in a direction back toward the
mixer (Tenova Advanced Technologies, 2018). The deep dispersion gate (DDG) and vertical
smooth flow (VSFX) are other patented designs that promote smooth ﬂow in the settler,
allowing additional time for the coalescence process (Fig. 15.5D, (Hursi, Saario, &
Weatherseed, 2018; Metso Outotec, 2020).
15.5 Circuit conﬁgurations
15.5.1 Series circuit
The simplest Cu SX circuit typically has two extraction stages in series, with counter-
current ﬂow of the aqueous and organic phases, and a single strip stage (Fig. 15.6A).
The two extraction stages typically transfer w90% of Cu present in the PLS onto the
extractant: the remaining Cu in the rafﬁnate is not lostdit merely circulates around
the leach circuit. The single strip stage strips 50%e65% of the Cu from the loaded organic
into the advance electrolyte (depending on the extractant and operating conditions): the
414
Extractive Metallurgy of Copper

remainder circulates around the SX circuit. This 2Ee1S conﬁguration tends to predom-
inate in the industry, although 2Ee2S circuits are common in Chile and 3Ee2S circuits
are widely found in Africa.
The efﬁciency of Cu transfer can be increased by adding extraction and strip stages to
the circuit, increasing the extractant concentration, or changing the relative ﬂowrates
of the organic and aqueous ﬂowrates (the O/A ratio). Depending on the characteristics
of the PLS (pH, Cu tenor, and impurities), up to three extraction stages and two strip
stages may be employed.
In plants that have very large PLS ﬂowrates, the PLS may be split into several trains.
Each train is processed in an identical SX circuit, capable of treating 500e4000 m3/h.
Each train may transfer 20e380 t Cu from PLS to electrolyte per day, depending on
the Cu content and ﬂowrate of the PLS. Modern engineering practice often chooses
this ﬂow arrangement because it allows for minimizing production losses that may occur
should one circuit become nonfunctional in case of ﬁre or other damage because addi-
tional ﬂow can then be routed through the remaining trains (Hopkins, 2005).
(a)
)
b
(
(c) 
   
(d) 
Figure 15.5 Modern settler designs include features that enhance droplet coalescence and phase
separation from the emulsion overﬂowing from the mixer. Picket fences across a settler restrict the
movement of (a) turbulence and bubbles and (b) crud through the circuit. (c) In reverse-ﬂow settlers,
the emulsion is directed along a launder on the side of the settler, then is further slowed by turning
vanes before settling uniformly across the settler in a reverse direction. (d) Deep dispersion gate (DDG)
system for slowing ﬂow and assisting coalescence (Pekkala, Laitala, Nyman, Ekma, & Weatherseed,
2007).
Solvent extraction
415

15.5.2 Parallel and serieseparallel circuits
To increase copper production, a parallel or serieseparallel ﬂow arrangement may be used
instead of series ﬂow in the extraction circuit. In the example shown in Fig. 15.6B, PLS is
fed in parallel into the mixers of both extraction stages, while the ﬂow of the organic
phase remains the same as in the series circuit.
This arrangement allows the same circuit to process double the PLS ﬂowrate, pro-
vided that the extractant concentration is increased to transfer the additional copper.
The overall rate of copper transfer from the PLS to the EW circuit can therefore be
increased. Introducing a parallel ﬂow in a circuit is a low-cost way of increasing the pro-
ductivity of an existing series plant. A plant will often be converted from a series to
Mixer
Settler
Mixer
Settler
Mixer
Settler
Strip
Extract 1
Extract 2
1000 m3/h
PLS from leach
4 g/L Cu 
Raffinate
to leach
0.2 g/L Cu
250 m3/h spent
electrolyte from EW
35 g/L Cu
1000 m3/h stripped organic
3.7 g/L Cu
Loaded organic
7.5 g/L Cu
Intermediate
organic
4.8 g/L Cu
Intermediate
raffinate
1.3 g/L Cu
Advance
electrolyte to EW
50 g/L Cu
Mixer
Settler
Mixer
Settler
Mixer
Settler
Strip
Extract 1
Extract 2
2000 m3/h
PLS from leach
4 g/L Cu
Raffinate E2
0.9 g/L Cu
Advance
electrolyte to EW
50 g/L Cu
304 m3/h spent
electrolyte from EW
35 g/L Cu
1000 m3/h stripped organic
3.7 g/L Cu
Loaded organic
8.3 g/L Cu
Intermediate
organic
6.8 g/L Cu
Raffinate 1
2.5 g/L Cu
1000 m3/h PLS
4 g/L Cu
Combined
raffinate to leach
1.7 g/L Cu
1000 m3/h PLS3
4 g/L Cu
(a)
(b)
Figure 15.6 Plan views of (a) series and (b) parallel SX circuits with two extraction mixer-settlers and
one strip mixer-settler. Industrial mixer-settlers are built close together to minimize plant area and
ﬂow distances. This is also the reason that most plants are arranged in a "head-to-tail" arrangement,
as shown. Note the increased copper production that can result from a serieseparallel arrangement,
albeit with a higher rafﬁnate concentration (lower overall copper recovery from PLS). Details of the
ﬂowrates and Cu concentrations are given in Tables 15.3 and 15.4.
416
Extractive Metallurgy of Copper

parallel or serieseparallel ﬂow conﬁguration toward the end of the plant life. When the
ore grades are reduced, the Cu concentration in the leach liquor decreases but the leach
volumes remain the same, so copper production can be maintained by increasing the PLS
throughout (Nisbett et al., 2008, Nisbett, Peabody, & Crane, 2009).
The disadvantage of this circuit is that overall copper recoveries are reduced (i.e., raf-
ﬁnate Cu tenors increase) due to lower efﬁciency of extracting Cu from the PLS into the
organic than using a series circuit. This is because (i) the parallel portion of the PLS goes
through only one extraction mixer-settler (rather than two) before returning to leach and
(ii) the series portion of the PLS is contacted with organic phase that is already partially
loaded with Cu in the second extraction stage, so extraction efﬁciency in the ﬁrst extrac-
tion stage is reduced.
15.5.3 Inclusion of a wash stage
In some circuits, a wash stage is included is included between the extraction and strip cir-
cuits. The purpose of this circuit is to "wash out" impurities that are physically entrained in
the loaded organic phase to avoid these being transferred to the electrolyte. The wash
liquor is typically dilute H2SO4 (pH 2). The spent wash liquor is returned to the extrac-
tion circuit to ensure that no copper is lost.
Examples of impurities that may be carried across are chlorides and nitrates (anionic
species that are not chemically complexed by the extractant), as well as Fe, Mn, and Co
that may be present in the PLS (Bednarski & McCallum, 2016). Many plants in the Ata-
cama Desert of Chile, where the PLS contains signiﬁcant quantities of chlorides and ni-
trates, use a wash stage (Hein, 2005).
15.6 Quantitative design of a series circuit
This section describes how a preliminary design of a series SX circuit is carried out. It is
based on the design criteria in Table 15.3 and the circuit illustrated in Fig. 15.6A.
Table 15.3 Preliminary speciﬁcations for the design of a Cu SX plant.
No of extraction stages
2
No of strip stages
1
PLS composition
4 g/L Cu, pH 2
PLS ﬂowrate to be processed
1000 m3/h
Speciﬁed O/A ratio in extraction circuit
1/1 (m3/h organic ﬂow/m3/h
aqueous ﬂow)a
Composition of spent electrolyte
35 g/L Cu, 180 g/L H2SO4
Composition of advance electrolyte required
50 g/L Cu
a An O/A ratio of w1 permits good mass transfer in the mixer (see Section 15.9.3).
Solvent extraction
417

15.6.1 Determination of extractant concentration required
As a starting point, one "rule of thumb" used in the industry is that for each 1 g/L Cu
extraction required, the concentration of extractant required will be approximately 4
vol.%. Therefore, for a PLS containing 4 g/L Cu, an extractant concentration of 16
vol.% is required. The SX plant requires 1000 m3/h of 16 vol.% extractant diluted in
an appropriate diluent (see Section 15.3.2) to be pumped into the extraction circuit.
This calculation is the ﬁrst step in selecting the composition of the organic phase for a
proposed SX circuit. The chosen organic must then be tested with actual leach and EW
solutions to ensure suitability for the proposed operation.
15.6.2 Determination of extraction and stripping isotherms
Experimental laboratory test work is carried out to determine the equilibrium loading
and stripping characteristics of the selected organic phase with the PLS and electrolyte
compositions. An extraction isotherm is measured by contacting the PLS and stripped
organic phase batchwise at different O/A ratios, allowing each system to reach equilib-
rium. The Cu concentrations in each phase are analyzed. By plotting the Cu in the
aqueous phase against the Cu in the organic phase, the maximum loading of Cu into
that particular organic phase can be determined (Fig. 15.7A). Stripping isotherms can
be similarly determined using loaded organic and spent electrolyte as the input streams.
15.6.3 Determination of extraction efﬁciency
Using the experimental extraction isotherm and the speciﬁed extraction O/A, a
McCabeeThiele construction can be employed to determine the rafﬁnate concentration
that will be produced from two stages of counter-current contact of PLS and stripped
organic. The graphical output is seen in Fig. 15.7A. This shows that, for the operating
conditions speciﬁed in Table 15.3, the rafﬁnate will contain 0.2 g/L Cu, which corre-
sponds to an extraction efﬁciency of 94.8%. This calculation also shows that the
maximum loading of the extractant is 7.5 g/L Cu under these conditions.
15.6.4 Determination of equilibrium stripped organic Cu concentration
The high H2SO4 concentration in spent electrolyte (180 g/L) strips Cu from the loaded
organic into the electrolyte (Eq. 15.2). From the strip isotherm (Fig. 15.7A), it is deter-
mined that the 50 g/L Cu electrolyte speciﬁed for return to the EW tankhouse will be at
equilibrium with w3.8 g/L Cu in the stripped organic phase.
15.6.5 Transfer of Cu extraction into organic phase
The overall mass ﬂow rate for the extraction of Cu into the organic phase is given by the
following mass balance:
Cu extraction ðkg=h CuÞ ¼ PLS flowrate

m3=h

ðCu in PLS  Cu in raffinateÞðg=LÞ
(15.3)
418
Extractive Metallurgy of Copper

In this case (and converting to appropriate units)
Cu extraction ðkg=h CuÞ
¼ 1000 m3=h PLS  ð4.0 g=L Cu in PLS  0.2 g=L Cu in raffinateÞ ¼ 3800 kg=h Cu.
This is also the overall mass ﬂow rate at which metallic copper will have to be plated
in the EW tankhouse. This allows the design engineer to calculate the cathode area and
current density required for the proposed EW plant (see Chapter 16).
15.6.6 Determination of electrolyte ﬂowrate required to strip Cu transferred
Section 15.6.5 indicates that the EW plant must plate 3800 kg/h metallic copper. For the
strip circuit, this means that 3800 kg/h Cu must be transferred from the loaded organic
phase to the electrolyte. By mass balance and using the speciﬁed compositions of spent
0
2
4
6
8
10
Cu in aqueous phase (g/L)
Cu in organic phase (g/L)
E1
E2
O/A = 1
PLS
Raffinate
30
35
40
45
50
55
60
Cu in organic phase (g/L)
Cu in aqueous phase (g/L)
S1
O/A = 4
AE
SE
SO
LO
0
2
4
6
8
10
Cu in aqueous phase (g/L)
Cu in organic phase (g/L)
E1
E2
O/A = 1
PLS
Raffinate E2
Raffinate E1
30
35
40
45
50
55
60
2
3
4
5
4
9
4
5
0
1
2
3
0
1
2
3
2
3
4
5
6
7
8
5
6
7
8
9
Cu in organic phase (g/L)
Cu in aqueous phase (g/L)
S1
O/A = 3.3
SO
SE
A
LO
E
(b)
(a)
Figure 15.7 Extraction and stripping isotherms for (a) series and (b) parallel circuits shown in Fig. 15.6.
McCabeeThiele constructions are used to determine the Cu concentrations of the rafﬁnate and strip-
ped organic (SO). AE, advance electrolyte; LO, loaded organic; SE, spent electrolyte. Note that a stage
efﬁciency of 90% has been assumed for both extraction and stripping. This means that mixing is only
90% efﬁcient, as is common in practice. For quantitative mixing, the left-hand sides of the McCabee
Thiele horizontal construction lines would coincide with the equilibrium isotherm lines.
Solvent extraction
419

and advance electrolyte (Table 15.3), the rate at which electrolyte must ﬂow into and out
of the strip mixer-settler can be calculated:
Rate of Cu
plating in EW ¼
electrolyte
 ðCu in electrolyte

Cu in electrolyteÞ
ðkg=h CuÞ
flowrate

m3=h

ðleaving SXðg=L CuÞ
entering SXðg=L CuÞÞ
(15.4)
The electrolyte ﬂowrate required is therefore the following:
electrolyte flowrate ¼
3800 kg=h Cu
ð50  35Þ kg=m3Cu ¼ 253 m3=h.
In other words, the O/A in the strip circuit will be 1000 m3/h (organic ﬂowrate)/
253 m3/h (aqueous ﬂowrate) ¼ 4.
Fig. 15.6A summarizes the ﬂows and Cu concentrations in the newly designed plant.
15.6.7 Alternative approach
In the previous example, the relative ﬂowrates of the aqueous and organic phases were
speciﬁed (O/A ratio) and the extraction efﬁciency that could be achieved using these
operating parameters was calculated from the McCabeeThiele construction. An alterna-
tive approach to the circuit design is to specify the extraction efﬁciency required, say 97%,
and then calculate what O/A is required to achieve this value. It may be necessary to add
a third extraction stage to achieve the speciﬁed extraction efﬁciency. Alternatively, by
using two strip stages (instead of one), the stripping will be more efﬁcient, so the Cu con-
centration on the loaded organic phase will be lower and greater transfer of Cu will be
possible.
Sophisticated software is today available that is able to quickly and accurately model
such scenarios. This allows a circuit to be designed and tested for robustness using a com-
puter model, thereby minimizing the experimental work that is required to optimize a
circuit design for a particular project (Du Preez & Taute, 2015; BASF, 2020; Solvay,
2020).
15.7 Quantitative comparison of series and seriesLparallel circuits
The inﬂuence of the circuit ﬂow conﬁguration on SX performance is illustrated by
comparing
the
series
circuit
discussed
in
Section
15.7
with
an
equivalent
seriesparallel circuit (Fig. 15.6B). All parameters remain the same as indicated in
Table 15.3: the only difference is that PLS is fed to both extraction stages.
The extraction and stripping isotherms are shown in Fig. 15.7B and the performance
results are shown in Table 15.4. The seriesparallel circuit allows a higher rate of Cu
420
Extractive Metallurgy of Copper

throughput (i.e., increases overall Cu production), but at the expense of lower overall Cu
recovery from the PLS. A series circuit will usually be converted to a seriesparallel cir-
cuit when the Cu tenor of the PLS drops signiﬁcantly (see Section 15.5.2).
15.8 Minimizing impurity transfer and maximizing electrolyte purity
To produce high-purity copper cathode in EW (Chapter 16), the advance electrolyte
produced by the SX step must minimize contamination from impurities. An efﬁcient
extractant must therefore transfer Cu from the PLS to the electrolyte while not transfer-
ring impurities, particularly Fe, Mn, and Cl.
There are three mechanisms by which impurities can be carried forward to the
electrolyte:
(a) chemical transfer, in which cationic impurity species are coextracted by the extractant
along with Cu2þ;
(b) physical transfer, in which ﬁnely divided droplets of aqueous phase are not completely
separated from the organic phase after mixing and are transferred to the strip circuit
in the loaded organic phase;
(c) crud formation, in which unwanted solids move through the circuit and can transfer
adsorbed impurities.
15.8.1 Coextraction of impurities
Modern oxime extractants, particularly modiﬁed aldoximes, are very selective for Cu
over other cations (see Fig. 15.8). Fe(III) is the only cation typically present in a leach
solution that can complex to a limited extent with the extractant. Coextraction of Fe
can be minimized by appropriate control of pH and by operating at a high loading of
the extractant by Cu, which means that Fe is "pushed off" the organic phase due to
lack of capacity (Tinkler, Cronje, Soto, Delvallee, & Hangoma, 2009). It should be
Table 15.4 Comparison of the performance of series and parallel ﬂow conﬁgurations using
two extraction stages and one strip stage. The operating conditions are given in Table 15.3,
the circuits are illustrated in Fig. 15.6, and the isotherms in Fig. 15.7.
Series
Parallel
Cu in PLS (g/L)
4
4
Extractant concentration (vol.%)
16
16
Cu in rafﬁnate E2 (g/L)
0.2
0.9
Cu in rafﬁnate E1 (g/L)
d
2.5
Cu in total (combined) rafﬁnate (g/L)
0.2
1.7
Cu on loaded organic (g/L)
7.5
8.3
Volume of PLS processed (m3/h)
1000
2000
Cu recovery from PLS (%)
94.8
57.1
Cu transferred to strip (kg/h)
3800
4580
Solvent extraction
421

noted, however, that the presence of up to 2 g/L Fe in the electrolyte is beneﬁcial to the
EW process (see Section 16.5.2.3).
15.8.2 Transfer of impurities to electrolyte by entrainment
Both cationic and anionic impurities can be transferred from the PLS to the advance elec-
trolyte as dispersed droplets in the loaded organic phase. This is known as aqueous-in-
organic entrainment. This can cause both beneﬁcial and deleterious elements to deport
to the electrolyte (Cole et al., 2016).
Anions present in the PLS are not chemically complexed by the cation exchanger
employed as the extractant, but can be transferred through the SX circuit by entrainment.
Chloride can have very detrimental effects in EW (see Section 16.5.2.6), causing pitting
corrosion of stainless-steel cathode blanks and the evolution of corrosive Cl2 gas. Nitrates
are a strong oxidizing agent that can degrade the SX organic phase and cause the depo-
sition of nodules in EW. Mn(II) that reports to EW can be oxidized to higher valence
states, where it can cause loss of current efﬁciency and degradation of the organic phase
in SX (Bednarksi, Soderstrom, & Wiggett, 2011).
Transfer of Fe from the PLS to the electrolyte is beneﬁcial in small amounts (see
Section 16.5.2.3) and particularly if high concentrations of Mn are present (Abbey &
Moats, 2018; Miller, 2011). Deportment of Co from the leach liquor to EW is also help-
ful in reducing operating costs, because CoSO4 needs to be added to the electrolyte to
reduce anode oxidation (see Section 16.4.6.2).
In many of the African Copper belt operations, silica is present in high quantities
in the ores and deports to the PLS, where it creates signiﬁcant operating problems in
SX (Sole & Tinkler, 2016). It can transfer through the circuit in colloidal form,
cause crud formation, and cause severe difﬁculties in holding phase continuity and
achieving phase separation. Approaches to dealing with silica include use of an upfront
diluent wash (Alexander, van der Merwe, Lumbule, & Kgomo, 2018), changing phase
continuity (see Section 15.13.2, Kashala et al., 2018), and use of various additives
Figure 15.8 Effect of pH on the selectivity of extraction of metal cations by (a) ketoxime and
(b) aldoxime extractants. (Data courtesy of BASF. (2020). Redbook mining solutions. http://www.basf.
com. (Accessed 13 March 20)).
422
Extractive Metallurgy of Copper

(Bender, Catling, Milligan, & Delgado, 2018; Brown et al., 2018; Sole, Crundwell,
Dlamini, & Kruger, 2018).
Physical entrainment of the dispersed phase in the continuous phase and its transfer
through the SX circuit can be minimized by the following:
(a) appropriate choice of diluent to promote acceptable phase disengagement and to
minimize transfer of neutral species by solvation by the diluent;
(b) choice of a low-density, low-viscosity extractant, particularly for circuits in which a
high extractant concentration is required;
(c) avoiding overmixing and air entrainment into the mixing boxes (see Section 15.4.1);
(d) installing picket fences or other features in the settler to promote phase disengage-
ment (see Section 15.4.2);
(e) ensuring adequate residence time for phase disengagement in the settlers;
(f) contacting the loaded organic phase in a holding tank with a hydrophobic media
(such as polymer scrap) that will assist coalescence of the aqueous droplets;
(g) "washing out" droplets of PLS from the loaded organic in a wash stage (see
Section 15.5.3).
15.8.3 Crud
Almost all SX circuits experience a phenomenon known as crud formation. Crud is a
solid-stabilized emulsion that is formed from various contaminants in the SX circuit.
These can include solids in the PLS (colloidal silica from dust or from silica present in
the PLS), vegetation, mold, organic degradation precipitates, carryover of organic con-
stituents from up- and down-stream operations, and air entrainment (Mbao et al.,
2018; Sole, 2008).
Crud usually forms a layer at the aqueouseorganic interface of the settler or ﬂoats on
the surface of the organic phase. Small amounts of interfacial crud can be beneﬁcial to
phase separation, by acting as a coalescence medium. Large amounts can occupy a signif-
icant volume of the settler and may cause deterioration of the rate of phase separation.
Floating crud is more harmful, because this can move from one stage to another with
the organic phase, thereby transferring adsorbed and entrained impurities through the
circuit to the electrolyte.
Crud formation is minimized by minimizing the amount of solids entering the SX
circuit in the PLS. This is done by allowing the PLS to settle in ponds and by directing
rain runoff away from PLS collection areas. Agitation and pressure leaching solutions can
be processed through clariﬁcation equipment, such as countercurrent decantation
thickeners followed by pinned-bed clariﬁers, ahead of the SX circuit. Minimizing air
entrainment to the mixers and dust egress to the circuit (by installed roofs over the SX
mixer-settlers) and careful selection of extractant and diluent for a particular application
can be helpful in mitigating the detrimental effects of crud (Sole, 2008). Additives that
reduce crud formation can also be employed (Mbao et al., 2018).
Solvent extraction
423

Crud is removed from the settler by regular vacuum pumping (Fig. 15.9, Megaw,
Muzadi, Kashala, & Sanchez, 2016). In extreme cases, it may be necessary to periodically
empty the settler and pump the crud from the settler ﬂoor. Crud is usually separated from
its host organic by ﬁltering on a plate-and-frame or vacuum-drum ﬁlter. A centrifuge can
also be used (Hartmann, Horbach, & Kramer, 2010; Mukutuma, Mbao, Schwartz,
Chisakuta, & Feather, 2007). The liquid portion can be washed out with diluent, organic,
or water in a reslurry tank. The crud solids are usually sent to the leach heaps and the
organic component is returned to the SX circuit after clay treatment (see Section
15.9.1, Cole, Zambra, Bednarski, Thomas, & Soderstrom, 2015).
15.9 Operational considerations
15.9.1 Stability of operation
Industrial SX circuits are easily controlled and forgiving, allowing a consistent electrolyte
composition to be transferred to EW.
Consider, for example, how the circuit examined in Section 15.6 responds to an in-
crease in Cu concentration in PLS (which would happen if more easily leached ore is
encountered in the mine). Suppose that the PLS tenor increases from the 4 g/L Cu in
Fig. 15.6A to 4.4 g/L Cu. Using the extraction isotherm of Fig. 15.7A with the new
PLS composition, it can be shown that (Fig. 15.10A)
