Repository: standardgalactic/codex

## Codex Singularis

File: latent-space/Schlesinger M. Extractive Metallurgy of Copper 6ed 2022.txt (part 25 of 30)
attention to detail in housekeeping and tankhouse management can decrease these im-
purity concentrations to the low ends of these ranges.
Modern trends in copper EW include the following:
(a) increasing current densities above 450 A/m2;
(b) reducing energy consumption;
(c) improved acid mist management;
(d) increasing automation and robotic control and monitoring of the process.
References
Abbey, C., & Moats, M. (2018). PbeCaeSn anode potential as a function of cobalt, iron and manganese in
synthetic sulfuric acid electrolytes. In Extraction 2018 (pp. 1535e1546). Montreal: Canadian Institute of
Mining, Metallurgy and Petroleum.
Åkre, T., & Rosseland, E. (2019). Copper electrowinning developments at Glencore Nikkelverk. In Copper
2019 (paper 594865). Montreal: Canadian Institute of Mining, Metallurgy and Petroleum.
Electrowinning
461

Aslin, N. J., Eriksson, O., Heferen, G. J., & Sue Yek, G. (2010). Developments in cathode stripping ma-
chines. An integrated approach for improved efﬁciency. In Copper 2010: vol. 4. Electrowinning and -reﬁning
(pp. 1253e1271). Gesellschaft f€ur Bergbau, Metallurgie, Rohstoff- und Umwelttechnik, Clausthal-
Zellerfeld: GDMB.
Aylwin, P., Lagos, N., & Melani, P. (2013). SELE technology: An alternative to boosting current efﬁciency
and cathode quality in EW plants. In HydroProcess 2013 (CD-ROM). Santiago: Gecamin.
Bender, J. T. (2010). Evaluation of mist suppression agents for use in copper electrowinning. In Electro-
winning and ereﬁning: vol. 4. Copper 2010 (pp. 1271e1279). Gesellschaft f€ur Bergbau, Metallurgie,
Rohstoff- und Umwelttechnik, Clausthal-Zellerfeld: GDMB.
Beukes, N. T., & Badenhorst, J. (2009). Copper electrowinning: Theoretical and practical design. Journal of
the Southern African Institute of Mining and Metallurgy, 109(6), 343e356.
Blackett, A., & Nicol, M. (2010). The simulation of current distribution in cells during the electrowinning of
copper. In , Copper 2010: vol. 4. Electrowinning and -reﬁning (pp. 1291e1292). Clausthal-Zellerfeld:
Gesellschaft f€ur Bergbau, Metallurgie, Rohstoff- und Umwelttechnik.
Castle Lead Works. (2020). Anode care and maintenance. Retrieved from https://www.castlelead.co.za/anode-
technology.html.
Cheng, C. Y., Hughes, C. A., Barnard, K. R., & Larcombe, K. (2000). Manganese in copper solvent extrac-
tion and electrowinning. Hydrometallurgy, 58, 135e150.
Chibwe, C., & Tadie, M. (2021). An experimental review of the physicochemical properties of copper elec-
trolytes in the presence of polyacrylamide additives. Mining, Metallurgy and Exploration, 38, 1225e1237.
Cifuentes, L., Astete, E., Crisostomo, G., Simpson, J., Cifuentes, G., & Pilleux, M. (2005). Corrosion and
protection of lead anodes in acidic copper sulphate solutions. Corrosion Engineering, Science and Technology,
40(4), 321e327.
Cifuentes, R., Bravo, R., & Schwarz, N. (2015). Effective grain modiﬁcation in copper electrowinning with
DXG-F7. In Copper cobalt Africa (pp. 389e395). Johannesburg: Southern African Institute of Mining and
Metallurgy.
Currie, B., & Miller, G. (2018). Design and material selection considerations for solvent extraction and elec-
trowinning plants. In ALTA nickel cobalt copper conference (pp. 283e308). Melbourne: ALTA Metallurgical
Services.
Dixon, R. E., Fester, R., García, C., Contreras, C., Romero, F., & Ewart, I. D. (2003). Adding value to
LIX/SX/EW operations by recovering copper from bleed, rafﬁnate and other plant streams. In Hydro-
metallurgy 2003. Montreal: Canadian Institute of Mining, Metallurgy and Petroleum.
Domingues, S., Gebrehiwot, E., Richardson, S., & Sandoval, S. (2019). Worker safety from stray current
shock hazards in electrolytic tankhouses. In Copper 2019 (paper No. 568074). Montreal: Canadian Insti-
tute of Mining, Metallurgy and Petroleum.
Flores, J., Mu~noz, C., & Zarate, G. (2010). Improving cathode quality at high current density at San Fran-
cisco EW plant. In Presentation at XII seminario tecnico Cytec, Chile.
Forner, E. L., Scheepers, J., du Toit, A. J., & Miller, G. M. (2018). Copper electrowinning circuit design:
Optimized costing as a function of cell arrangement, productivity, rectiformer size, and throughput. Jour-
nal of the Southern African Institute of Mining and Metallurgy, 118(11), 1141e1148.
Fraser, R., Boon, C., Jarami, K., Johnston, T., Yesberg, J., Åkre, T., & Rosseland, E. (2014). Cathode cur-
rent monitoring technology enables current efﬁciency improvements. In Automining 2014, 4th Interna-
tional congress on automation in mining. Santiago: Gecamin.
Glencore Technology. (2019). ISAKidd reﬁning and electrowinning. Presentation at Copper 2019. Montreal:
Canadian Institute of Mining, Metallurgy and Petroleum.
Glencore Technology. (2020a). Cathode plates. Retrieved from https://www.isakidd.com/en/technology-
services/Pages/Cathode-Plates.aspx.
Glencore Technology. (2020b). Tankhouse shutdown and restart. Webinar.
Hecker, C., Vera, M., Martínez, G., Bustos, J. B., Villavicencio, C., & Beas, E. (2010). Improvement in cop-
per EW and ER processes by using a multi-frequency AC þ DC current. In , Copper 2010: Vol. 4. Elec-
trowinning and -reﬁning (pp. 1355e1367). Gesellschaft f€ur Bergbau, Metallurgie, Rohstoff- und
Umwelttechnik, Clausthal-Zellerfeld: GDMB.
Holmin, S., Afvander, Å., Gustavsson, J., Zimmerman, E., Åkre, T., & Rosseland, E. (2019). Investigation of
Permascand coated titanium anodes in copper electrowinning at Glencore Nikkelverk. In Copper 2019
(paper 594788). Montreal: Canadian Institute of Mining, Metallurgy and Petroleum.
462
Extractive Metallurgy of Copper

Iacopetti, L., Calderara, A., Perrone, P., Perego, M., & Furusawa, T. (2019). Advancements in commercial-
ization of De Nora's "self protected anode e SPA" for metal electrowinning. In Copper 2019 (paper
592622). Montreal: Canadian Institute of Mining, Metallurgy and Petroleum.
International Copper Study Group. (2019). The world copper factbook 2019. Lisbon: International Copper
Study Group.
Joy, S., Staley, A., Moats, M., Perkins, C., Uhrie, J., & Robinson, T. (2010). Understanding and improve-
ment of electrowinning current efﬁciency at FMI Bagdad. In Copper 2010, Vol. 4, Electrowinning and e
reﬁning (pp. 1379e1392). Gesellschaft f€ur Bergbau, Metallurgie, Rohstoff- und Umwelttechnik,
Clausthal-Zellerfeld: GDMB.
Khouraibchia, Y., & Moats, M. (2009). Effective diffusivity of ferric ions and current efﬁciency in stagnant
synthetic copper electrowinning solutions. Minerals and Metallurgical Processing, 26, 176e190.
Khouraibchia, Y., & Moats, M. (2010). Evaluation of copper electrowinning parameters on current efﬁ-
ciency and energy consumption using surface response methodology. In F. M. Doyle, R. Woods, &
G. H. Kesall (Eds.), Electrochemistry in mineral and metal processing VIII ESC transactions (Vol. 28, No. 6,
pp. 295e306). Pennington, NJ: The Electrochemical Society (6).
Larinkari, M., Nord, P., & Schmidt, M. (2016). Cathode condition based maintenance and improved quality
control. In Copper 2016 (pp. 1965e1977). Kobe: The Mining and Materials Processing Institute of Japan
and Japan Mining Industry Association.
Larinkari, M., Nord, P., & Schmidt, M. (2019). Latest development in cathode stripping machines. In Copper
2019 (paper 594055). Montreal: Canadian Institute of Mining, Metallurgy and Petroleum.
London Metal Exchange. (2020). Special contract rules for copper grade A. Retrieved from https://www.lme.
com/en-GB/Metals/Non-ferrous/Copper/Physical.
Luyima, A., Moats, M. S., Cui, W., & Heckman, C. (2016). Examination of copper electrowinning smooth-
ing agents. Part II: Fundamental electrochemical examination of DXG-F7. Mineral Processing and Extrac-
tive Metallurgy Review, 33(1), 8e16.
Maldonado, G. R. (2010). Evaluacion efectos secundarios en SX de utilizacion de aﬁnador de grano DXG-F7. Cytec,
Chile: Informe tecnico.
Marsden, J. O. (2008). Energy efﬁciency and copper hydrometallurgy. In C. Young, P. R. Taylor,
C. G. Anderson, & Y. Choi (Eds.), Hydrometallurgy 2008 (pp. 29e42). Littleton, CO: Society for Min-
ing, Metallurgy and Exploration.
McGinnity, J., & Nicol, M. J. (2014). Sulphuric acid mist: Generation, suppression, health aspects and
analysis. Mineral Processing and Extractive Metallurgy Review, 35(3), 149e192.
Miller, G. (2010). Methods of managing manganese effects on copper SX-EW operations. In ALTA nickel
cobalt copper 2010. Melbourne: ALTA Metallurgical Services.
Miller, G. (2011). Methods of managing manganese effects on copper solvent extraction plant operations.
Solvent Extraction and Ion Exchange, 29(5e6), 837e853.
Mirza, A., Burr, M., Ellis, T., Evans, D., Kakengela, D., Webb, L., Gagnon, J., Leclercq, F., & Johnston, A.
(2016). Corrosion of lead anodes in base metals electrowinning. Journal of the Southern African Institute of
Mining and Metallurgy, 116(6), 533e538.
Moats, M. (2012). How to evaluate current efﬁciency in copper electrowinning. In Separation technologies for
minerals, coal and earth resources (pp. 333e340). Littleton, CO: Society for Mining, Metallurgy and
Exploration.
Moats, M. S. (2018). Energy efﬁciency of electrowinning. Energy efﬁciency in the minerals industry: Best practices
and research directions (pp. 213e232). Berlin: Springer Verlag.
Moats, M. S., & Free, M. L. (2019). Electrowinning. In R. C. Dunne, S. K. Kowatra, & C. A. Young (Eds.),
SME minerals processing and extractive metallurgy handbook (pp. 1369e1390). Littleton, CO: Society for
Mining, Metallurgy and Exploration.
Moats, M. S., Luyima, A., & Cui, W. (2016). Examination of copper electrowinning smoothing agents. Part
I: A review. Minerals and Metallurgical Processing, 33(1), 1e7.
Mohanarangam, K., Yang, W., Rajasingam, R., Tadesse, B., & Robinson, D. J. (2019). Total acid mist quan-
tiﬁcation within a full-scale copper electrowinning cell. In Copper 2019 (paper 593974). Montreal: Ca-
nadian Institute of Mining, Metallurgy and Petroleum.
Electrowinning
463

Morimitsu, M., Oshiumi, N., & Wada, N. (2010). Smart anodes for electrochemical processing of copper
production. In , Electrowinning and ereﬁning: vol. 4. Copper 2010 (pp. 1511e1520). Gesellschaft f€ur Berg-
bau, Metallurgie, Rohstoff- und Umwelttechnik, Clausthal-Zellerfeld: GDMB.
Nicol, M. (2006). Electrowinning and electroreﬁning of metals. Short course. Perth: Murdoch University.
Nieminen, V., Virtanen, H., Ekman, E., Palmu, L., & Tuuppa, E. (2010). Copper electrowinning with high
current density. In , Electrowinning and ereﬁning: vol. 4. Copper 2010 (pp. 1545e1558). Gesellschaft f€ur
Bergbau, Metallurgie, Rohstoff- und Umwelttechnik, Clausthal-Zellerfeld: GDMB.
Nikolosi, A. N., & Nicol, M. J. (2008). Effect of cobalt ions on the performance of lead anodes used for the
electrowinning of copperda literature review. Mineral Processing and Extractive Metallurgy Review, 29,
143e172.
Nikoloski, A., Nicol, M., & Stuart, A. (2010). Managing the passivation layer on lead alloy anodes in copper
electrowinning. In , Electrowinning and ereﬁning: Vol. 4. Copper 2010 (pp. 1559e1568). Gesellschaft f€ur
Bergbau, Metallurgie, Rohstoff- und Umwelttechnik, Clausthal-Zellerfeld: GDMB.
Pranowo, A., Aslin, N. J., Eriksson, P. O., & Heferen, G. J. (2019). Stainless steel "permanent" cathode
plateseﬁxed assets or consumables?. In Copper 2019 (paper 590965). Montreal: Canadian Institute of
Mining, Metallurgy and Petroleum.
Prengaman, R. D., Ellis, T., & Mirza, A. (2010). 10 years' experience with rolled lead-calcium-silver anodes.
In A. Siegmund, I. Centomo, C. Geenen, N. Piret, G. Richards, & R. Stephens (Eds.), Lead-zinc 2010
(pp. 819e837). Warrendale, PA: The Minerals, Metals and Materials Society.
Price, D. C., & Davenport, W. G. (1980). Densities, electrical conductivities and viscosities of CuSO4/
H2SO4 solutions in the range of modern electroreﬁning and electrowinning electrolytes. Metallurgical
Transactions B, 11(1), 159e163.
Protech. (2020). Proceso de Ecowinning. Retrieved from https://www.protech.cl/ecowinning/.
Robinson, T., White, D., & Grassi, R. (2013). Acid mist abatement in base metal electrowinning. In Nickel
cobalt 2013 (pp. 141e153). Warrendale, PA: The Minerals, Metals & Materials Society.
Robinson, T. G., Sole, K. C., Sandoval, S., Moats, M., Siegmund, A., & Davenport, W. E. (2013). Copper
electrowinning e 2013 world operating tankhouse data. In Copper 2013 (Vol. V, pp. 3e14). Santiago:
Gecamin.
Robinson, T., Sole, K. C., Moats, M., Crundwell, F., Morimitsu, M., & Palmu, L. (2012). Developments in
base metal electrowinning cell house design. In Electrometallurgy 2012 (CD-ROM). Warrendale, PA: The
Minerals, Metals and Materials Society.
San Martin, R. M., Otero, A. F., & Cruz, A. (2005). Use of quillaja saponins (Quillaja saponaria Molina) to
control acid mist in copper electrowinning process. Part 2: Pilot plant and industrial scale evaluation.
Hydrometallurgy, 77, 171e181.
Sandoval, S. (2018). Potential hazards of stray current in an electrolytic tankhouse. In HydroProcess 2018. San-
tiago: Gecamin.
Sandoval, S., Clayton, C., Dominguez, S., Unger, C., & Robinson, T. (2010). Development and commer-
cialization of an alternative anode for copper electrowinning. In , Copper 2010: vol. 4. Electrowinning and
-reﬁning (pp. 1635e1648). Gesellschaft f€ur Bergbau, Metallurgie, Rohstoff- und Umwelttechnik, Claus-
thal-Zellerfeld.
Sandoval, S., Cook, P., Morales, C., & Robinson, T. (2010). Demonstration of the ferrous/ferric anode re-
action for copper electrowinning. In , Copper 2010: vol. 4. Electrowinning and -reﬁning (pp. 1617e1634).
Clausthal-Zellerfeld: Gesellschaft f€ur Bergbau, Metallurgie, Rohstoff- und Umwelttechnik.
Sandoval, S., Garcia, R., Neff, T., & Schnebly, N. (2013). Operation of alternative anodes at Chino SXEW.
In Copper 2013 (Vol. 5, pp. 145e152). Santiago: Gecamin.
Shaw, D. R. (2019). Ion exchange in hydrometallurgy. In B. Wassink, & E Asselin (Eds.), Copper hydromet-
allurgy: Principles and Practice (pp. 189e212). Montreal: Canadian Institute of Mining, Metallurgy and
Petroleum.
Sole, K. C., Moats, M. S., Sandoval, S., Robinson, T. G., & Davenport, W. E. (2019). Copper electrowin-
ning: 2018 global survey of tankhouse operating practice and performance. In Copper 2019 (paper
581092). Montreal: Canadian Institute of Mining, Metallurgy and Petroleum.
Sole, K. C., Mooiman, M. B., & Hardwick, E. (2017). Ion exchange in hydrometallurgical processing: An
overview and selected applications. Separation and Puriﬁcation Reviews, 47(2), 159e178.
464
Extractive Metallurgy of Copper

Tjandrawan, V., & Nicol, M. J. (2010). The oxidation of manganese ions on lead alloys during the electro-
winning of copper. In Copper 2010: vol. 4. Electrowinning and -reﬁning (pp. 1699e1712). Clausthal-
Zellerfeld: Gesellschaft f€ur Bergbau, Metallurgie, Rohstoff- und Umwelttechnik.
Tozawa, K., Umetsu, Y., Su, Q., & Li, Z. (2003). Constitution of electrical conductivity of acidic copper
sulfate electrolytes acidiﬁed with sulfuric acid for copper electrowinning and -reﬁning processes. In
F. Kongoli, K. Itagaki, C. Yamauchi, & H. Y. Sohn (Eds.), Yusawa international symposium. Metallurgical
and materials processing: Principles and technologies, vol. III, Aqueous and electrochemical processing (pp.
105e119). Warrendale, PA: The Minerals, Metals and Materials Society.
Vainio, T., & Weatherseed, M. (2009). Acid mist capture and recycling for copper electrowinning tank-
houses. In ALTA copper 2009. Melbourne: ALTA Metallurgical Services.
Zhang, T. (2018). Outotec coated titanium anodes technology. Journal of the Mining and Materials Processing
Institute of Japan, 5(2). Paper No. 3101-06-02.
Zhang, W., Ghali, E., & Houlachi, G. (2017). Review of oxide coated catalytic anode performance for metal
electrowinning. Hydrometallurgy, 169, 456e467.
Zhang, Z., Werner, J., & Free, M. (2018). A current efﬁciency prediction model based on electrode kinetics
for iron and copper during copper electrowinning. In G. Lambotte, J. Lee, A. Allanore, & S. Wagstaff
(Eds.), Materials processing fundamentals (pp. 111e113). Warrendale, PA: The Minerals, Metals and Ma-
terials Society.
Suggested reading
Hopkins, W. (2009). Electrowinning e some recent developments. In ALTA copper 2009. Melbourne:
ALTA Metallurgical Services.
Lillo, A. R. (2010). Intensiﬁcation of copper electrowinning. In Copper: vol. 4. Electrowinning and - reﬁning
(pp. 1449e1462). Gesellschaft f€ur Bergbau, Metallurgie, Rohstoff- und Umwelttechnik, Clausthal-
Zellerfeld: GDMB.
Minakshi, M., & Nicol, M. (2009). The mechanism of the incorporation of lead into copper cathodes. In
E. Domic, & J. Casas (Eds.), V hydrometallurgy workshop, HydroCopper 2009 (pp. 382e391). Santiago:
Gecamin.
Pagliero, A. (2010). Evolution of the behaviour of anodes for copper electrowinning. In J. Casas, P. Iba~nez, &
M. Jo (Eds.), Third international workshop on process hydrometallurgy, HydroProcess 2010 (pp. 76e77). San-
tiago: Gecamin.
Salas, J., Weishaupt, R. A., & Guzman, J. A. (2019). Chiquicamata: Quality challenges throughout 100 years
of copper electroreﬁning and electrowinning. In Copper 2019 (paper 595038). Montreal: Canadian Insti-
tute of Mining, Metallurgy and Petroleum.
Electrowinning
465

CHAPTER 17
Collection and processing of recycled
copper
Previous chapters describe production of primary copperdextraction of copper from ore.
This chapter and the next describe production of secondary copperdrecovery of copper
from scrap. About half the copper reaching the marketplace has been scrap at least once,
so scrap recycle is of the utmost importance.
This chapter describes scrap recycling in general, major sources and types of scrap, and
physical beneﬁciation techniques for isolating copper from its coatings and other
contaminants.
Chapter 18 describes the chemical aspects of secondary copper production and reﬁning.
17.1 The materials cycle
Fig. 17.1 shows the materials cycle ﬂowsheet. It is valid for any material not consumed
during use. Its key components are as follows:
(a) raw materialsdores from which primary copper is produced
(b) primary production dprocesses described in previous chapters of this book
(c) engineering materialsdthe ﬁnal products of smelting/reﬁning, mainly cast copper
and predraw copper rod, ready for manufacturing
(d) manufacturingdproduction of goods to be sold to consumers
(e) obsolete productsdproducts that have been discarded or otherwise taken out of use
(f) discarddsending of obsolete products to a discard site, usually a landﬁll.
Obsolete copper products are increasingly being recycled rather than sent to landﬁlls.
This is encouraged by the value of their copper and the increasing cost and decreasing
availability of landﬁll sites.
17.1.1 Home scrap
The arrow marked (1) in Fig. 17.1 shows the ﬁrst category of recycled copper, known as
home or run-around scrap. This is copper that primary producers cannot further process or
sell. Off-speciﬁcation anodes, cathodes, bar, and rod are examples of this type of scrap.
Anode scrap is another example.
The arrow shows that this material is reprocessed directly by the primary producer,
usually by running it through a previous step in the process. Off-speciﬁcation copper
is usually put back into a converter or anode furnace, then electroreﬁned. Defective
rod and bar are remelted in the vertical shaft furnace and recast.
Extractive Metallurgy of Copper, Sixth Edition
ISBN 978-0-12-821875-4, https://doi.org/10.1016/B978-0-12-821875-4.00021-3
© 2022 Elsevier Ltd.
All rights reserved.
467

The annual amount of home scrap production is not known because it is not re-
ported. However, industrial producers try to minimize its production to avoid recycle
expense.
17.1.2 New scrap
The arrows marked (2), (2a), and (20) in Fig. 17.1 denote new, prompt industrial, or internal
arising scrap. This is scrap that is generated during manufacturing. The primary differ-
ence between this and home scrap is that it may have been adulterated during process-
ing by alloying or by applying coatings and coverings. Examples of new scrap are as
numerous as the products made with copper, since no manufacturing process is
100% efﬁcient.
Raw Materials
Engineering Materials
Primary
Production
Secondary
Production
Manufacturing
Products
Use
Obsolete Products
Discard
Secondary
Materials
Industries
Secondary
Materials
Industries
(3a)
(2a)
(1)
(2)
(3)
(3')
(2')
 
Figure 17.1 Flowsheet of "materials cycle." This is valid for any material not consumed during use. The
arrow marked (1) shows home or run-around scrap. The arrows marked (2), (2a), and (20) denote new,
prompt industrial, or internal arising scrap. The paths marked (3), (3a), and (30) show old, obsolete, post-
consumer, or external arising scrap.
468
Extractive Metallurgy of Copper

The pathway taken by new scrap depends on its chemical composition and the degree
to which it has become entwined with other materials. The simplest approach is to
recycle it internally (2a). This is common practice with gatings and risers from castings.
They are simply remelted and cast again. Direct recycling has the advantages of
(a) retaining the value of added alloying elements such as zinc or tin which would be
lost if the alloy were sent to a smelter and (b) eliminating the cost of removing the alloy-
ing elements, which would be required if the metal were reprocessed at a smelter.
Similar reprocessing is done for scrap copper tube and uncoated copper wire. Path
(2a) is the most common recycling route for new scrap. As much as 90% of new U.S.
copper scrap is recycled along this path (Edelstein, 1999).
If the new scrap has coatings or attachments that cannot easily be removed, or if the
manufacturing facility cannot directly reuse its new scrap (e.g., a wire-drawing plant
without its own melting facilities), then paths (2) and (20) are followed.
The secondary materials industries described in Fig. 17.1 ﬁll the role that mining and
ore beneﬁciation facilities ﬁll for primary copper production. In many cases, they simply
remove the coatings, insulation, or attachments from the scrap to make it suitable for
reuse by the manufacturing facility. If puriﬁcation or reﬁning is needed, the cleaned-
up scrap is sent to a primary or secondary smelter/reﬁnery (Forsen et al., 2017). Since
these facilities produce cathode grade copper, alloying elements present in the scrap
are lost.
Speciﬁc activities of secondary materials industries are described later in this chapter.
17.1.3 Old scrap
The ﬁnal category of copper scrap (paths (3), (3a), and (30)) is termed old, obsolete, postcon-
sumer, or external arising scrap. It is obtained from products that have ended their useful
life. Old scrap is a huge potential source of recyclable copper. It is also more difﬁcult
to process. The challenges for processing old scrap include the following:
(a) low Cu gradesdold copper scrap is often mixed with other materials and must be
separated from this waste
(b) unpredictabilityddeliveries of materials and objects vary from day to day, making
processing difﬁcult
(c) locationdold scrap is scattered about the landscape rather than being concentrated
in a speciﬁc location like primary ore or new scrap.
The sources of old scrap have been divided into six classes (Bertram et al., 2002;
Ruhrberg, 2006):
End-of-life vehicles (ELVs) include cars, trucks, and buses, but not planes, ships, or
trains. The copper in ELV consists primarily of wiring, in particular electric motors
and the wiring harness that connects the lights and motors (McGlothlin, 2018). The
coverall copper content of ELV is about 0.8%.
Collection and processing of recycled copper
469

Construction and demolition (C&D) waste includes copper from the wiring of buildings,
pipes and ﬁttings from the plumbing, and brass from door handles and frames, among
other items (Wildnauer, 2019). C&D debris as a whole contains about 0.30% copper,
or 0.05e0.24 kg/m3 (Koutamanis, 2018). The current high price of copper encourages
copper recovery from buildings; unfortunately, this often occurs as theft from job sites or
vandalism.
Waste from electrical and electronic equipment (WEEE) is the largest source of old copper
scrap (Glöser et al., 2013). WEEE has three subcategories (European Copper Institute,
2007): white goods (domestic electrical appliances such as washing machines, refrigerators,
dishwashers, etc.), brown goods (audiovisual appliances such as televisions and DVD
players), and gray goods (computers and telecommunication appliances). The estimated
copper content of WEEE ranges from 3% to 21% (Barnwal et al., 2018).
Industrial electrical equipment waste (IEW) includes power cables (underground and sur-
face), transformers, and other electrical equipment. The relative amount of this material is
small, but its copper content is high (5%e80%).
Industrial nonelectrical equipment waste (INEW, sometimes grouped with IEW) includes
large transportation equipment (planes, ships, and trains), spent ammunition and ordi-
nance, and other machinery. Although no formal estimates of its copper content exist,
the percentage is likely to be small (Ruhrberg, 2006).
Municipal solid waste (MSW) is the hardest waste stream to process, and contains very
little copper (0.05%e0.20%). Loose coins in MSW contain much of its copper, and small
appliances contain much of the rest.
Recovery of old copper scrap from waste streams depends on the type of waste, the
location of the waste stream, and the price of copper (Vexler et al., 2004). High-grade
streams such as IEW are proﬁtable to process and recycle, so most of the copper from
this waste is recovered (Glöser et al., 2013). Although few statistics are kept, the same
is likely true for INEW. The presence of infrastructure for dismantling and processing
ELV means that recovery of copper from this stream is higher in the developed world
than in less-developed areas. Recovery of copper from MSW is always low. Recovery
of copper from WEEE has also been low, but is increasing as a result of government man-
dates to process it.
17.2 Secondary copper grades and deﬁnitions
The Institute of Scrap Recycling Industries (ISRI, 2019) currently recognizes 45 grades
of copper-base scrap. However, most of these are for alloy scrap, which is much less avail-
able than "pure" copper scrap. Alloy scrap is also more likely to be directly recycled than
copper scrap. As a result, ISRI designations are not always important to copper recyclers.
Table 17.1 describes the most signiﬁcant grades of nonalloy copper scrap, including ISRI
and trade names (Fig. 17.2).
470
Extractive Metallurgy of Copper

Table 17.1 Common scrap grades (ISRI, 2009).
Scrap type (ISRI name)
Description
№1 copper wire (Barley)
Shall consist of no. 1 bare, uncoated, unalloyed copper
wire, commonly known as Bare Bright copper wire.
Wire gauge subject to agreement between buyer and
seller. Green copper wire and hydraulically
compacted material to be subject to agreement
between buyer and seller.
№1 copper wire (Berry)
Shall consist of clean, untinned, uncoated, unalloyed
copper wire and cable, and free of brittle burnt wire.
Wire gauge subject to agreement between buyer and
seller. Free of copper tubing. Hydraulically
briquetted copper subject to agreement.
№2 copper wire (Birch)
Shall consist of miscellaneous, unalloyed copper wire
having a nominal 96% copper content (minimum
94%) as determined by electrolytic assay. Should be
free of the following: Excessively leaded, tinned,
soldered copper wire; brass and bronze wire;
excessive oil content, iron, and nonmetallics; copper
wire from burning; insulation; hair wire; brittle
burnt wire; and should be reasonably free of ash.
Hydraulically briquetted copper subject to
agreement.
№1 heavy copper (Candy)
Shall consist of clean, unalloyed, uncoated copper
clippings, punchings, bus bars, commutator
segments, and clean copper tubing. Hydraulically
briquetted copper subject to agreement.
№2 copper (Cliff)
Shall consist of miscellaneous, unalloyed copper scrap
having a nominal 96% copper content (minimum
94%) as determined by electrolytic assay. Should be
free of the following: Excessively leaded, tinned,
soldered copper scrap; brasses and bronzes; excessive
oil content, iron and nonmetallics; copper tubing
with other than copper connections or with
sediment; copper wire from burning; insulation; hair
wire; brittle burnt wire; and should be reasonably
free of ash. Hydraulically briquetted copper subject
to agreement.
№1 copper wire nodules (Clove)
Shall consist of no. 1 bare, uncoated, unalloyed copper
wire scrap nodules, chopped or shredded, free of tin,
lead, zinc, aluminum, iron, other metallic impurities,
insulation, and other foreign contamination.
Minimum copper 99%. Gauge smaller than no. 16 B
and S wire and hydraulically compacted material
subject to agreement between buyer and seller.
Continued
Collection and processing of recycled copper
471

Table 17.1 Common scrap grades (ISRI, 2009).dcont'd
Scrap type (ISRI name)
Description
№2 copper wire nodules (Cobra)
Shall consist of no. 2 unalloyed copper wire scrap
nodules, chopped, or shredded, minimum 97%
copper. Maximum metal impurities not to exceed
0.50% aluminum and 1% each of other metals or
insulation. Hydraulically compacted material subject
to agreement between buyer and seller.
Copper wire nodules (Cocoa)
Shall consist of unalloyed copper wire scrap nodules,
chopped, or shredded, minimum 99% copper. Shall
be free of excessive insulation and other
nonmetallics. Maximum metal impurities are as
follows: Al 0.05% Sn 0.25% Ni 0.05% Sb 0.01% Fe
0.05%. Hydraulically compacted material subject to
agreement between buyer and seller.
Electronic scrap metals EM3
Shall consist of whole or shredded copper/precious
metal bearing populated or unpopulated circuit
boards from the manual dismantling of electronic
products. May also consist of shredded circuit boards
from end-of-life electronic product processing
systems with a maximum piece size of 2 inches.
Maximum acceptable metal contamination:
Aluminum, 5%; ferrous, 2%; zinc, 2%; magnesium,
1%; and beryllium, 200 ppm. Other elements subject
to agreement between buyer and seller. Maximum
plastic content: 40%. Typically sold on an assay basis
and classiﬁed into different categories denominated
by the gold levels contained in the material. Major
classiﬁcations are as follows: <50 g/mt, <200 g/mt,
and >200 g/mt.
Light copper (Dream)
Shall consist of miscellaneous, unalloyed copper scrap
having a nominal 92% copper content (minimum
88%) as determined by electrolytic assay and shall
consist of sheet copper, gutters, downspouts, kettles,
boilers, and similar scrap. Should be free of the
following: Burnt hair wire; copper clad; plating
racks; grindings; copper wire from burning,
containing insulation; radiators and ﬁre
extinguishers; refrigerator units; electrotype shells;
screening; excessively leaded, tinned, soldered scrap;
brasses and bronzes; excessive oil, iron and
nonmetallics; and should be reasonably free of ash.
Hydraulically briquetted copper subject to
agreement. Any items excluded in this grade are also
excluded in the higher grades above.
472
Extractive Metallurgy of Copper

Table 17.1 Common scrap grades (ISRI, 2009).dcont'd
Scrap type (ISRI name)
Description
Insulated copper wire scrap (Druid)
Shall consist of no. 1 bare, uncoated, unalloyed copper
wire (see Barley), not smaller than no. 16 B and S
wire gauge (unless smaller wire gauge is mutually
agreed upon), with various types of insulation. To be
sold on a sample or recovery basis, subject to
agreement between buyer and seller.
Mixed electric motors (Elmo)
Shall consist of whole electric motors and/or
dismantled electric motor parts that are primarily
copper wound. May contain some aluminum-
wound material, subject to agreement between
buyer and seller. No excessive steel attachments such
as gear reducers, iron bases, and pumps, or loose free
iron allowed. Speciﬁcation not to include sealed
units or cast iron compressors.
Shredded electric motors (Shelmo)
Shall consist of mixed copper-bearing material from
ferrous shredding, comprised of motors without
cases. May contain up to 5% aluminum-wound
material and may contain insulated copper harness
wire, subject to agreement between buyer and seller.
Trace percentages of other contaminants and ﬁnes
may be present. No free iron or sealed units.
High-density shredded nonferrous
(Zebra)
Shall consist of high-density nonferrous metals
produced by media separation technology
containing brass, copper, zinc, nonmagnetic stainless
steel, and copper wire. Material to be dry and free
from excess oxidation. The percentage and types of
metals other than these, as well as the percentage and
types of nonmetallic contamination, are to be agreed
upon between the buyer and seller.
Shredded insulated copper wire
(Zeyda)
Shall consist predominantly of recovered ICW
(insulated copper wire) that has been derived by
either mechanical or physical separation. This
material is likely to have other metals, in small
percentages (should be less than 5%) that were not
successfully separated. The percentage of each metal
within the overall product shall be subject to
agreement between buyer and seller. Shall have
passed one or more magnets to reduce or eliminate
free iron and/or large iron attachments. Shall be free
of radioactive material, dross, or ash. Material to be
bought/sold under this guideline shall be identiﬁed
as "Zeyda" with two numbers to follow, indicating
Continued
Collection and processing of recycled copper
473

The most signiﬁcant recent changes have been replacement of electronic scrap grades
"Dallas" and "Depot" with grade EM3, which describes printed circuit boards (PCBs)
recovered from e-waste. In addition, Grade "Zeyde" (shredded insulated copper wire)
has been added.
Copper recycling also includes the treatment of process wastes. The deﬁnition of this
word is a matter of debate in industrialized countries, because the sale and transportation
of materials designated as waste is more heavily regulated than that of materials designated
as scrap. In fact, material graded as copper-bearing scrap is deﬁned in many countries as
waste, despite the fact that it can be recycled proﬁtably. Wastes generally have a low cop-
per content, low economic value, and a high processing cost per kg of contained copper.
As a result, recyclers sometimes charge a fee for processing these materials (Hagel€uken,
2006). Examples of process wastes include the sludge generated from copper plating,
reﬁning slags from foundries, and the residue from leaching of anode slimes.
17.3 Scrap processing and beneﬁciation
17.3.1 Wire and cable processing
Wire and cable are by far the most common forms of old scrap. It is these forms for which
the most advanced reprocessing technology exists. Nijkerk and Dalmijn (1998) divide
scrap wire and cable into three types:
(a) Above-ground, mostly high-tension power cable. These cables are high grade (mainly
copper, little insulation) and fairly consistent in construction. They are easy to
recycle.
(b) On-the-ground, with a variety of coverings and sizes. These are usually thin wires, so
the cost of processing per kg of recovered copper is higher than that for cable. Wire is
also more likely to be mixed with other waste, requiring additional separation. Auto-
motive harnesses and appliance wire are examples.
(c) Below-ground, which feature complex construction and many coverings. These cables
often contain lead sheathing, bitumen, grease, and mastic. This means that fairly
complex processing schemes are required to recover their copper without creating
safety and environmental hazards.
Table 17.1 Common scrap grades (ISRI, 2009).dcont'd
Scrap type (ISRI name)
Description
the estimated percentage recoverable copper wire
and the second indicating the maximum amount of
other metals or contaminants expected (e.g., "Zeyda
45/3" means the material contains approximately
45% copper and up to 3% other material). May also
be screened to permit description by speciﬁc size
ranges.
474
Extractive Metallurgy of Copper

(a)
(c)
(e)
(f)
(d)
(b)
(g)
(h)
(i)
Figure 17.2 Grades of copper scrap: (A) No. 1 copper wire (Barley/Berry), (B) No. 1 heavy copper
(Candy), (C) No. 2 heavy copper (Cliff), (D) Chopped copper wire (Clove/Cobra/Cocoa), (E) Upgraded
shredded electronic scrap (Dallas), (Credit: Used with permission from Brian Taylor and Recycling Today,
https://www.recyclingtoday.com/article/cohen-coppper-scrap-recycling-cathodes-project-ohio/.) (F) Light
copper scrap (Dream), (G) Insulated wire scrap (Druid), (H) Shredded electric motors (Shelmo), (I)
Upgraded auto shredder residue (Zebra). (Credit: Used with permission from REDWAVE, https://
redwave.com/loesungen/recycling/metall.)
Collection and processing of recycled copper
475

Copper recovery from scrap cable by shredding (also known as chopping or granu-
lating) has its origins in World War II when it was developed to recover rubber coatings
(Sullivan, 1985). Shredding has since become the dominant technology for scrap wire
and cable processing (Nijkerk & Dalmijn, 1998).
Fig. 17.3 shows a typical cable-chopping ﬂowsheet. Before going to the ﬁrst granu-
lator, the scrap cable is sheared into lengths of 36 inches or less (Nijkerk & Dalmijn,
1998; Sullivan, 1985). This is especially important for larger cables. The ﬁrst granulator,
or "prechopper," is typically a rotary knife shear with one rotating shaft. The knives on
this shaft cut against a second set of stationary knives. Rotation speed is about 120 rpm,
and a screen is provided to return oversize product to the feed stream. Its primary task is
size reduction rather than separation of the wire from its insulation. Depending on the
type of material fed to the prechopper, the length of the product pieces is
10e100 mm (Reid, 2003).
The primary granulator also liberates any pieces of steel that may be attached to the
scrap cable. These are removed from the product by a magnetic separator (Reid, 2003).
Plastic
Copper
Dual bin
Fine
Coarse
Fe
magnet
Primary
granulator
Secondary
granulator
Vibrating
screen
Specific gravity
separator
Feed
Mixed 'middlings'
Figure 17.3 Recycle cable "chopping" ﬂowsheet for separating copper from insulation and Fe. The
speciﬁc gravity separator is an air table which blows insulation upwards while allowing copper to
"sink." (After Sullivan, J.F. (1985). Recycling scrap wire and cable: The state of the art. Wire Journal In-
ternational, 18(11), 36e50.)
476
Extractive Metallurgy of Copper

The partially chopped cable is then fed to a second granulator (Sullivan, 1985). The
second granulator is similar to the ﬁrst, but operates at much higher speeds (400 rpm) and
has more knives and smaller blade clearances (as small as 0.05 mm). It chops the cable to
lengths of 6 mm or smaller, mostly liberating the copper from its insulation. Again, a
screen is used to return oversize material. The recent trend is to operate the second gran-
ulator at lower speeds, which reduces metal losses to the plastics fraction (Reid, 2003).
The ﬁnal unit process in scrap cable and wire processing is separation of copper from
insulation. This is normally accomplished using the difference between the speciﬁc grav-
ity of the copper (8.96) and that of the insulating plastic and rubber (1.3e1.4). Fig. 17.3
shows a speciﬁc gravity separator, which typically produces three fractions:
(a) a "pure" plastic fraction
(b) copper chops meeting Number 1 or Number 2 scrap purity speciﬁcations
(Table 17.1).
(c) a middlings fraction which is returned to the second granulator for reprocessing.
The separator is most commonly an air table (Sullivan, 1985) which ultimately re-
covers 80%e90% of the input copper. Compact units that include the granulator and
air separator in one unit are increasingly popular for smaller processors (Fowler, 2008).
In larger chopping operations, elutriation or electrostatic separation are sometimes
